Repository: egofree/TechTree

# From Stone to Silicon: Civilization Bootstrap Tech Tree

A structured, visual guide to bootstrapping modern industrial civilization, starting from stone-age materials and reaching high-end semiconductors (GPUs) and solar cells.

This project documents the complete dependency chain from fire and stone tools through metallurgy, machine tools, chemistry, and silicon fabrication to advanced integrated circuits. It includes parallel "side quest" tracks for the supporting infrastructure that makes long-term technological development sustainable across generations.

## Stats

| Metric | Count |
|--------|-------|
| Technology domains | 50 |
| Capability nodes | 415 |
| Dependency edges | 1,663 |
| Content articles | 973 |
| Mermaid diagrams | 66 |
| D2 diagrams | 66 |
| Glossary terms | 11,966 |

## Tech Tree Overview

```mermaid
%%{init: {"flowchart": {"defaultRenderer": "elk", "htmlLabels": true}}}%%
graph TB
    foundations["Foundations"]

    subgraph core_path ["Core Path — Stone to GPU"]
        metals["Metals"]
        mining["Mining"]
        energy["Energy"]
        machine-tools["Machine Tools"]
        chemistry["Chemistry"]
        silicon["Silicon"]
        photolithography["Photolithography"]
        electronics["Electronics"]
        computing["Computing"]
        vlsi-scaling["VLSI Scaling"]
        software-bootstrapping["Software Bootstrapping"]
    end

    subgraph materials ["Materials"]
        ceramics["Ceramics"]
        glass["Glass"]
        polymers["Polymers"]
        textiles["Textiles"]
        petroleum["Petroleum"]
        animals["Animals"]
        plants["Plants"]
    end

    subgraph process_precision ["Process &amp; Precision"]
        vacuum["Vacuum"]
        cryogenics["Cryogenics"]
        cleanrooms["Cleanrooms"]
        ultra-pure["Ultra-Pure Materials"]
        precision-motion["Precision Motion"]
        optics["Optics"]
        measurement["Measurement"]
        quality-control["Quality Control"]
        electrochemistry["Electrochemistry"]
    end

    subgraph infra_safety ["Infrastructure &amp; Safety"]
        construction["Construction"]
        gas-handling["Gas Handling"]
        water["Water"]
        health["Health"]
        ehs["EHS"]
        automation["Automation"]
        mathematics["Mathematics"]
        knowledge["Knowledge"]
        economics-organization["Economics &amp; Organization"]
    end

    subgraph transport_comm ["Transport &amp; Communication"]
        transport["Transport"]
        marine["Marine"]
        telecom["Telecom"]
    end

    subgraph civilization ["Civilization Sustaining"]
        agriculture["Agriculture"]
        food-processing["Food Processing"]
        defense["Defense"]
    end

    subgraph space_tech ["Space Technology"]
        aerospace["Aerospace"]
        launch-vehicles["Launch Vehicles"]
        space-propulsion["Space Propulsion"]
        spacecraft-systems["Spacecraft Systems"]
        human-spaceflight["Human Spaceflight"]
        space-ground-ops["Space Ground Ops"]
        space-resources["Space Resources"]
    end

    foundations --> metals
    foundations --> mining
    metals --> machine-tools
    machine-tools --> chemistry
    chemistry --> silicon
    silicon --> photolithography
    photolithography --> electronics
    electronics --> computing
    computing --> vlsi-scaling
    computing --> software-bootstrapping
    mining --> metals
    energy --> silicon
    energy --> machine-tools
    energy --> chemistry
    ceramics --> metals
    glass --> optics
    optics --> photolithography
    cleanrooms --> photolithography
    precision-motion --> photolithography
    vacuum --> electronics
    ultra-pure --> silicon
    petroleum --> energy
    measurement --> quality-control
    gas-handling --> chemistry
    agriculture --> food-processing
    metals --> launch-vehicles
    electronics --> spacecraft-systems
    energy --> space-propulsion
    aerospace --> launch-vehicles
    launch-vehicles --> spacecraft-systems
    launch-vehicles --> human-spaceflight
    space-propulsion --> spacecraft-systems
    spacecraft-systems --> human-spaceflight
    spacecraft-systems --> space-ground-ops
    human-spaceflight --> space-resources

    classDef foundationsStyle fill:#e1bee7,stroke:#7b1fa2,stroke-width:3px
    classDef corePathStyle fill:#e3f2fd,stroke:#1976d2,stroke-width:2px
    classDef materialsStyle fill:#efebe9,stroke:#5d4037,stroke-width:2px
    classDef processStyle fill:#fff3e0,stroke:#f57c00,stroke-width:2px
    classDef infraStyle fill:#f5f5f5,stroke:#616161,stroke-width:2px
    classDef transportStyle fill:#e0f2f1,stroke:#00796b,stroke-width:2px
    classDef civilizationStyle fill:#e8f5e9,stroke:#388e3c,stroke-width:2px
    classDef spaceStyle fill:#e8eaf6,stroke:#283593,stroke-width:2px

    class foundations foundationsStyle
    class metals,mining,energy,machine-tools,chemistry,silicon,photolithography,electronics,computing,vlsi-scaling,software-bootstrapping corePathStyle

File: docs/ceramics/lime.md
# Lime Production

> **Node ID**: ceramics.lime
> **Domain**: [Ceramics & Refractories](./index.md)
> **Dependencies**: [`ceramics.kilns`](kilns.md), [`mining`](../mining/index.md)
> **Enables**: [`animals.animal-materials`](../animals/animal-materials.md), [`construction`](../construction/index.md)
> **Timeline**: Years 5-15
> **Outputs**: lime, quicklime, mortar, plaster, whitewash
> **Critical**: Yes — lime is the primary binder for construction, a flux for metallurgy, and a chemical feedstock for industry; no other single material touches as many domains at as many stages of development


Lime is one of the most versatile industrial materials in the bootstrap sequence. Produced from abundant limestone by a simple thermal process (heating to ~900°C), quicklime and its derivatives — slaked lime, lime mortar, lime plaster, whitewash — serve as the primary binder for construction, a flux for metallurgy, a chemical feedstock for industry, and a treatment agent for agriculture and water purification. No other single material touches as many domains at as many stages of development.

The lime cycle is elegantly simple: heat limestone to drive off CO₂, add water to create a workable paste, let it re-absorb CO₂ from air to harden back into stone. This reversible cycle, understood since antiquity, underpins all lime-based construction and makes lime the gateway material to cement, concrete, and modern binders.

## Prerequisites

![Lemon and lime production, 2022](../images/ceramics/ceramics_lime.jpg)

> *Global map of countries by lemon and lime production, 2022*

> *Image: Our World in Data, CC BY 4.0*

![Lemon and lime production, 2022](../images/ceramics/ceramics_lime.png)

> *Global map of countries by lemon and lime production, 2022*

> *Image: Our World in Data, CC BY 4.0*


- **Materials**: [Limestone](../mining/index.md) (CaCO₃ >95% purity, crushed to 50-100 mm pieces), [fuel](../energy/charcoal.md) (wood, charcoal, or coal — 2-4 kg fuel per kg quicklime), water for slaking (3-4 parts water to 1 part lime by volume for putty)
- **Tools**: [Kiln or furnace](kilns.md) (batch shaft or continuous shaft design), [thermometer or pyrometric cones](../measurement/index.md) (target 900-1100°C), rake/shovel for loading and drawing, screen (2-5 mm mesh) for grading slaked lime, tub or pit for slaking
- **Infrastructure**: Ventilated firing area (calcination releases 0.78 kg CO₂ per kg CaO — outdoor or forced-draft ventilation required), dry airtight storage for quicklime (prevents air-slaking), covered pit for lime putty storage
- **Knowledge**: Calcination temperature control (900-1100°C), slaking safety (exothermic reaction to ~150°C), carbonation chemistry, mortar mixing proportions (1:2 to 1:3 lime:sand by volume)

## Finding Limestone

Limestone (CaCO₃) is one of the most common sedimentary rocks on Earth. Identifying it in the field:

- **Acid test**: Drop dilute acid (vinegar or HCl) on the rock. Limestone effervesces (fizzes) vigorously as CO₂ bubbles off. This is the definitive field test.
- **Appearance**: Usually white, gray, or buff-colored. Often contains visible fossil fragments (shells, coral, crinoid stems). Fine-grained or crystalline depending on formation history.
- **Hardness**: Soft enough to scratch with a steel knife (Mohs 3-4). Does not scratch glass.
- **Associated geology**: Found in former seabeds — hills, cliffs, and plateaus in sedimentary terrain. Often exposed in road cuts, river valleys, and quarry faces.
- **[Dolomite](../glossary/dolomite.md)** (CaCO₃·MgCO₃): Similar appearance but effervesces only in powdered form with weak acid. Produces dolomitic lime — valuable for refractory applications. Requires higher firing temperature (1600-1800°C).

## Quality Assessment

Not all limestone is equal for lime production. Key properties:

- **Calcium carbonate content**: >90% CaCO₃ for high-quality quicklime. Lower purity requires more fuel per tonne of usable lime and produces more ash/slag.
- **Magnesium content**: 0-5% MgCO₃ for high-calcium lime; 20-40% for dolomitic lime. Both are useful but serve different applications.
- **Clay content**: 5-20% clay is desirable for hydraulic lime. >20% clay makes the stone unsuitable for pure lime production (but usable for natural cement).
- **Silica (SiO₂)**: <5% for most applications. Higher silica means harder burning and more residue.
- **Test method**: Crush sample, dissolve in HCl, weigh insoluble residue. Lower residue = purer limestone.

## Quarrying Methods

- **Open-pit**: Strip soil overburden, break limestone with wedges and hammers (or black powder once available). Break stone into 10-20 cm pieces for kiln loading.
- **Cliff face / outcrop**: Work exposed face horizontally. Pry loose blocks with iron crowbars. Stack waste rock for later crushing.
- **River gravel**: Some limestone is found as rounded cobbles in river beds. Wash to remove silt, sort by size. Lower quality (water-worn, may contain impurities) but requires no quarrying.


## Calcination (Burning)

Heat limestone (CaCO₃) in a kiln to 900-1000°C for 4-8 hours. The thermal decomposition reaction:

**CaCO₃ → CaO (quicklime) + CO₂**

This is an endothermic reaction requiring ~1.78 MJ per kg of CaCO₃ decomposed (~3.2 MJ per kg of CaO produced). In practice, total fuel energy input is 4-8 MJ per kg of quicklime due to kiln losses (wall heat loss, incomplete combustion, exit gas heat).

- **Temperature must reach 900°C** but need not exceed 1100°C for high-calcium limestone. Above 1200°C, quicklime begins to sinter (overburn) — becomes hard, dense, and slow to slake.
- **Complete decomposition**: All CO₂ must be driven off. The centre of large stones may remain unconverted if firing is too short or temperature too low. Break a sample piece open — the core should be the same white/gray as the surface, not darker.
- **Kiln atmosphere**: Excess air ensures complete fuel combustion but cools the kiln. Restricted air (reducing atmosphere) wastes fuel and produces CO. Target slight excess air for maximum temperature with minimum fuel.

### Calcination Performance by Temperature

| Firing Temperature | CaO Purity | Decomposition | Fuel Consumption | Slaking Behavior |
|--------------------|-----------|---------------|-----------------|------------------|
| 850°C | <80% | Incomplete — core remains CaCO₃ | 3-4 MJ/kg CaO | Slow, gritty residue, underburned |
| 900°C | ~85% | Mostly complete (thin pieces) | 4-5 MJ/kg CaO | Good reactivity, 5-10 min slaking |
| 1000°C | ~92% | Full decomposition | 5-6 MJ/kg CaO | Vigorous slaking, 2-3 min, fine powder |
| 1100°C | ~96% | Full decomposition, dense product | 6-8 MJ/kg CaO | Fast slaking, smooth putty |
| 1200°C+ | 95-97% | Sintered (overburned) | 8-10 MJ/kg CaO | Slow slaking (hours), coarse particles |

**Yield by weight**: 1.0 tonne CaCO₃ → 0.56 tonne CaO (theoretical maximum). Practical yield: 0.45-0.52 tonne CaO per tonne CaCO₃ depending on kiln efficiency and stone purity.

**Slaking heat output**: 65 kJ/mol (1.16 MJ/kg CaO). Temperature rise in the slaking container reaches 100-150°C depending on water ratio and container insulation.

### Calcination Procedure (Batch Shaft Kiln)

1. **Prepare charge**: Crush limestone to 50-100 mm pieces using a sledgehammer or crusher. Sort by size — uniform pieces burn evenly. Reject pieces below 30 mm (block airflow) and above 120 mm (incomplete core burning).
2. **Load kiln**: Place a layer of kindling (dry twigs, 50-100 mm deep) at the base of the kiln shaft. Add a 100 mm layer of fuel (charcoal or dry hardwood, 30-50 mm pieces). Add a 200-300 mm layer of limestone pieces. Repeat fuel-limestone layers to the top of the shaft, maintaining a 3:1 stone-to-fuel ratio by volume. The top layer should be stone, not fuel.
3. **Ignite**: Light the kindling at the draw arch (base opening). Allow fire to establish for 15-30 minutes with moderate draft (damper 1/3 open).
4. **Ramp temperature**: Increase fuel feed gradually over 2-3 hours to raise kiln temperature toward 900°C. Monitor kiln interior color through the spy hole: dark red (~650°C) → cherry red (~800°C) → bright cherry (~900°C). Increase draft (open damper to 2/3) as temperature rises.
5. **Hold at calcination temperature (900-1000°C)**: Maintain bright cherry to orange glow for 4-8 hours. Add fuel in small quantities every 30-60 minutes to maintain steady temperature. The kiln interior should be orange (~950-1050°C). Hold time depends on stone size: 50 mm pieces → 4 hours, 100 mm pieces → 8 hours.
6. **Test for completion**: Withdraw a sample piece through the draw arch with iron tongs. Drop into water — it should slake vigorously within 2-3 minutes (hissing, steam, crumbling to powder). If the sample is sluggish or the core is dark, extend firing 1-2 hours.
7. **Seal and cool**: Close damper and draw arch. Seal all openings. Allow kiln to cool 12-24 hours. Rapid cooling causes thermal shock cracking of the quicklime pieces.
8. **Draw lime**: Open the draw arch. Rake out quicklime carefully — it crumbles easily. Sort by color: white pieces = fully calcined (good); gray/dark pieces = underburned (re-fire with next batch); dense/hard pieces = overburned (grind fine, extend slaking time).

## Slaking (Hydration)

Add water to quicklime — a vigorous exothermic reaction:

**CaO + H₂O → Ca(OH)₂ + 65 kJ/mol**

Temperature reaches ~150°C during slaking of pure quicklime. The reaction produces steam and the quicklime crumbles into a fine white powder (hydrated lime) or, with excess water, a lime putty.

### Dry Slaking Procedure

1. Spread quicklime in a 100-150 mm layer on a clean, dry stone or concrete floor.
2. Sprinkle water evenly over the lime — 25-35% by weight (250-350 ml water per kg quicklime). Apply with a watering can or spray, not a bucket.
3. Rake and turn the lime continuously as steam rises. The lime crumbles to powder over 10-30 minutes.
4. Screen through 2-5 mm mesh to remove unburned cores (dark, hard lumps). Return rejected cores to next kiln batch for re-firing.
5. Store dry hydrated lime in moisture-proof bags or sealed barrels.

### Wet Slaking (Putty Making) Procedure

1. Fill a wooden tub or stone-lined pit with clean water — 3-4 parts water to 1 part quicklime by volume (e.g., 60 liters water for 20 liters quicklime).
2. Add quicklime to water slowly, one shovel-full at a time. **Never add water to quicklime** — this causes violent spattering of hot lime.
3. Stir vigorously with a wooden paddle or hoe as each addition slakes. Allow steam to clear between additions. Total addition time: 20-40 minutes for a 20 kg batch.
4. After all quicklime is added and slaking subsides, stir the putty for an additional 10-15 minutes to break up remaining lumps.
5. Cover with 50-100 mm of water and seal the pit or tub. Exclude air to prevent carbonation.
6. Age for minimum 2 weeks before use. Aged putty (6+ months) produces the smoothest, most workable mortar as particle size decreases over time.

**Safety**: Slaking generates intense heat and steam. Always add quicklime to water slowly, never the reverse. The reverse causes violent spattering of hot lime. Wear eye protection, leather gloves, and long sleeves. Perform outdoors or in well-ventilated area.

## Storage

- **Quicklime (CaO)**: Store in dry, airtight containers. Quicklime is hygroscopic — absorbs moisture and CO₂ from air, gradually reverting to calcium carbonate (air-slaking). Even 5% air-slaking noticeably reduces quality. Sealed barrels or covered bins in a dry building.
- **Lime putty**: Store in covered pit or tub under a layer of water. Exclude air to prevent premature carbonation. Keeps indefinitely if kept wet and covered. Putty that has dried out can be re-soaked, though quality degrades.
- **Hydrated lime powder**: Store in moisture-proof bags. Less reactive than quicklime — easier to handle and transport.


## Simple Batch Kiln (First Kiln)

The simplest purpose-built lime kiln — a vertical shaft built from stone or firebrick:

- **Construction**: Cylindrical or bottle-shaped shaft, 1-2 m tall, 0.5-1 m internal diameter at the firing zone. Walls 20-30 cm thick from stacked stone or firebrick. Open top for loading, draw arch at base for lime removal and air intake.
- **Loading**: Alternate layers of crushed limestone (10-20 cm pieces) and fuel (wood or charcoal). Kindling at the bottom. Fill shaft to top.
- **Firing**: Ignite from the base. Maintain moderate draft — too much air cools the kiln, too little smothers the fire. Burn 12-24 hours.
- **Cooling**: Seal kiln. Let cool 12-24 hours. Extract lime through the draw arch.
- **Yield**: 50-70% of theoretical (significant losses from incomplete burning of outer stones and overburning near the fire). ~1-2 tonnes quicklime per batch.

**Strengths**:
- Simple to build from stacked stone or firebrick — no specialized materials or skills beyond basic masonry
- Low fuel consumption relative to output for small-scale production (1-2 tonnes per batch)
- Batch operation allows quality control between runs — adjust fuel and timing based on results

**Weaknesses**:
- Fuel inefficient: 4-6 kg fuel per kg quicklime (waste heat escapes through the open top)
- Inconsistent product: outer stones near the fire overburn while inner stones may underburn
- Labor intensive: each batch requires full kiln loading, 12-24 hours firing, 12-24 hours cooling, then manual extraction

## Shaft Kiln (Continuous Operation)

A scaled-up version enabling continuous production:

- **Construction**: Vertical shaft 3-6 m tall, 1-2 m diameter at the firing zone. Built from firebrick with iron banding for structural support. Three zones: preheating zone (top), calcining zone (middle, hottest), cooling zone (bottom).
- **Operation**: Load crushed limestone and fuel (alternate layers) at the top. Air enters at the bottom, is preheated by cooling lime. Calcining zone reaches 900-1100°C. Draw lime every 6-8 hours from the discharge arch at base. Add new layers at top — continuous operation.
- **Efficiency**: 2-3 tonnes fuel per tonne of quicklime. Much more efficient than batch kilns because waste heat preheats incoming stone and air.
- **Throughput**: 5-20 tonnes quicklime per day depending on shaft size.

**Strengths**:
- Continuous operation — load at top, draw at bottom, no downtime between batches
- Fuel efficient: 2-3 kg fuel per kg quicklime (waste heat preheats incoming stone and air)
- Consistent product quality — steady-state thermal zones produce uniform calcination

**Weaknesses**:
- Requires firebrick construction and iron banding — more complex and expensive to build than a batch kiln
- Continuous fuel supply required — interruption causes temperature gradients and uneven burning
- Difficult to start up: first charge requires 24-48 hours to reach thermal equilibrium before consistent output begins

## Test Lime Quality

- **Reactivity test**: Drop a piece of quicklime into water. It should slake vigorously within 5 minutes, crumbling to powder with visible steam and heat.
- **Underburned**: Contains unconverted CaCO₃. Slakes slowly, leaves gritty residue. Common cause: insufficient temperature or time.
- **Overburned**: Sintered, hard, dense. Slakes very slowly (hours to days), produces coarse particles. Common cause: excessive temperature (>1200°C) or long soak time. Still chemically usable but produces inferior mortar.
- **Purity test**: Slake a weighed sample, dissolve in excess HCl. Insoluble residue = impurities. <5% residue for high-calcium quicklime.

## The Lime Cycle

The fundamental reversible cycle underlying all lime-based materials:

**[CaCO₃](../glossary/caco.md)** (limestone) → **[heat 900°C]** → **[CaO](../glossary/cao.md)** (quicklime) + CO₂ → **[add water]** → **[Ca(OH)₂](../glossary/caoh.md)** (slaked lime) → **[exposure to air, CO₂]** → **[CaCO₃](../glossary/caco.md)** (re-hardened limestone)

- The forward direction (calcination) requires 900°C+ and significant fuel energy.
- The hardening reaction (carbonation) occurs at ambient temperature over weeks to years, driven by atmospheric CO₂ diffusing into the lime mortar or plaster. This is why lime mortar takes months to reach full strength — CO₂ must penetrate from the surface inward.
- Practical consequence: lime structures continue to harden for years, becoming stronger over time. Roman lime concrete structures are still hardening 2000 years later.

## Hydraulic Lime

Limestone containing 5-20% clay (aluminosilicate) impurities produces hydraulic lime when fired at 1000-1100°C. The clay reacts with lime to form calcium silicates and aluminates (belite, C₂S, and others), which set by hydraulic reaction (with water) rather than by CO₂ absorption alone.

**Classification by clay content**:

| Type | Clay Content | Setting Time | Use |
|------|-------------|-------------|-----|
| Feebly hydraulic | 5-10% | 2-3 weeks | General masonry, above-grade walls |
| Moderately hydraulic | 10-15% | 1-2 weeks | Foundations, moderate exposure |
| Eminently hydraulic | 20-25% | 2-4 hours | Bridges, harbor walls, underwater work |

**Why hydraulic lime matters**: Sets underwater. Essential for hydraulic structures (canals, harbor walls, foundations in wet ground, cisterns). Ordinary (non-hydraulic) lime mortar never hardens if kept continuously wet because CO₂ cannot penetrate to carbonation sites. Hydraulic lime sets by internal chemical reaction with water — no CO₂ needed.

**Natural cement**: Overfired hydraulic lime (1100-1200°C) produces a quick-setting cement. Grind the resulting clinker to fine powder. Mix with water — sets in 15-30 minutes. Stronger than hydraulic lime. Roman cement (natural cement from septaria nodules) was the standard water-resistant binder before Portland cement. The step from natural cement to Portland cement is small — it requires only a slightly higher firing temperature (1400-1450°C) and a precisely controlled raw mix.


## Mixing

- **Proportions**: Slaked lime putty + sand + water. Ratio 1:2 to 1:3 (lime:sand by volume). More sand = stronger but less workable. More lime = more plastic and sticky but weaker.
- **Sand selection**: Sharp, angular sand (pit sand or crushed stone) produces the strongest mortar. Rounded river sand is weaker but more workable. Clean sand — no clay, silt, or organic matter.
- **Mixing process**: Combine lime putty and sand on a board or in a mortar tub. Beat vigorously with hoe or paddle mixer for 10-15 minutes — "fat" mortar should hold shape when cut with trowel and spread without tearing. Let stand 30 minutes before use (water fully penetrates lime particles, improving workability).
- **Water**: Add sparingly — mortar should be stiff enough to hold its shape on a trowel held vertically. Too wet = weak, shrinks on drying. Too dry = unworkable, poor bond.

## Application & Curing

- **Initial set**: Carbonation begins at surface (Ca(OH)₂ + CO₂ → CaCO₃ + H₂O). Surface firms within hours to days depending on temperature, humidity, and wall thickness.
- **Full hardening**: Months to years as CO₂ slowly penetrates to core. Thick walls may take years to fully carbonate. This is not a defect — it is how lime mortar works.
- **[Keep mortar damp for 7+ days](../glossary/keep-mortar-damp-for-7-days.md)** after application — prevents cracking from too-rapid drying. Mist the wall periodically, or cover with damp burlap. In hot, dry weather, protect from direct sun and wind.
- **Freeze protection**: Do not lay lime mortar when temperature is below 5°C. Freezing before set disrupts the carbonation process and causes permanent weakness.

## Properties of Lime Mortar

- **Compressive strength**: 1-5 MPa at 28 days (much lower than Portland cement mortar at 15-40 MPa). Adequate for low-rise masonry construction.
- **Flexibility**: Lime mortar is more flexible than cement mortar — accommodates minor building movement without cracking. This is why historic lime-mortared buildings survive earthquakes better than rigid cement-mortared ones.
- **Self-healing**: Microcracks in lime mortar allow CO₂ to penetrate and carbonate the freshly exposed lime, naturally sealing the crack. Cement mortars cannot self-heal.
- **Breathability**: Lime mortar is vapor-permeable — allows moisture to evaporate from walls. Reduces damp, rot, and freeze-thaw damage. Essential for historic building conservation and healthy buildings.


## Interior Plaster

- **Coats**: Apply in 2-3 coats. **[Scratch coat](../glossary/scratch-coat.md)** (first, 10-15 mm thick, scratched with comb to provide key for next coat). **[Brown coat](../glossary/brown-coat.md)** (second, 6-10 mm, floated to flat). **[Finish coat](../glossary/finish-coat.md)** (third, 3-5 mm, troweled smooth or textured).
- **Mix**: Lime putty + fine sand (1:2 ratio) for scratch and brown coats. Lime putty alone or with very fine sand for finish coat.
- **Application**: Apply to dampened surface (masonry, lath, or reed mat). Press firmly into key. Each coat must set partially before the next is applied (1-3 days between coats depending on conditions).
- **Result**: Smooth, white, breathable wall surface. Naturally antiseptic (alkaline pH inhibits mold). Absorbs and releases moisture — regulates indoor humidity.

## Exterior Render (Stucco)

- **Mix**: Hydraulic lime + coarse sand (1:3 ratio) for durability. Non-hydraulic lime acceptable for sheltered locations.
- **Coats**: 2-3 coats as interior plaster. Final coat may be limewashed for additional weather protection and whiteness.
- **Weathering**: Lime render erodes slowly in rain (1-2 mm per century). Re-limewash every 3-5 years to maintain protection. This is not a bug — it means the render is sacrificial, protecting the masonry beneath.

## Limewash (Whitewash)

- **Preparation**: Dilute slaked lime with water to paint consistency (roughly 1 part lime putty to 3-5 parts water by volume). Stir thoroughly. Let stand 24 hours if possible (improves consistency).
- **Application**: Apply in 3-5 thin coats, brushing each vigorously into the previous while still damp. Limewash penetrates the surface — it does not form a thick film like paint.
- **Properties**: Disinfecting (alkaline pH kills bacteria and mold). Bright white, reflective (reduces solar heat gain on buildings). Vapor-permeable. Inexpensive. Bonds chemically to lime plaster, masonry, and stone.
- **Color**: Add pigment for colored wash. Iron oxide for red/pink, charcoal for gray, copper sulfate for blue-green, ochre for yellow. Pigment should be lime-proof (alkali-stable).
- **Uses**: Interior walls, exterior masonry, tree trunks (insect barrier and sun-scald prevention), animal pens (disinfectant), fences, cellars.

## Early Soap Making

Lime (or more precisely, the lye derived from wood ashes) is the key reagent in soap production — the first manufactured surfactant.

## Lye (Alkali) Production from Wood Ashes

- **Source**: Hardwood ashes (oak, beech, maple) contain 3-8% potassium carbonate (K₂CO₃). Softwood ashes are less rich.
- **Leaching**: Build a barrel or tub with a drain at the bottom. Fill with hardwood ash. Pour hot water through the ash bed slowly. Collect the effluent — lye solution (KOH and K₂CO₃ dissolved in water).
- **Concentration**: Boil the lye solution to concentrate. Test strength: float an egg — if it bobs with dime-sized area exposed, concentration is ~10% (correct for soap making). For stronger lye, boil longer.
- **Alternative**: Potash (K₂CO₃) can be extracted by evaporating lye solution to dryness, then heating the residue in a kiln (calcining) to convert carbonate to oxide (K₂O). K₂O + water = KOH (caustic potash).

## Cold Process Soap

- Heat animal fat (tallow or lard) to 40-50°C. Slowly add lye solution (KOH or NaOH) with stirring.
- **Ratio**: ~1 kg fat to 130-150 g KOH (or 100-120 g NaOH). Calculate exact ratio based on saponification value of the fat.
- Stir to trace (mixture thickens, drips leave visible marks on the surface). Pour into mold, cure 4-6 weeks.
- **Result**: Soft soap (KOH — "black soap" or "soft soap") or hard soap (NaOH — "bar soap"). KOH soap is paste-like, used for laundry and general cleaning. NaOH soap is solid, used for personal washing.

## Hot Process and Graining Out

- Heat fat to 38°C (saponification temperature). Add lye gradually with constant stirring. Continue heating for 2-3 hours until mixture thickens.
- **Graining out**: Add salt (NaCl) to the hot mixture — salt causes soap to separate and float to top as curds. Salt addition: ~100 g per kg of fat. Remove soap curds, press to remove excess liquid, mold and dry.
- **Advantages**: Faster than cold process (no 4-6 week cure). Produces harder, longer-lasting soap. Glycerol remains in the lye solution (recoverable by distillation as a valuable byproduct).
- **Salt requirement**: Need ~1 kg salt per 10 kg of soap. Salt is produced by evaporating seawater or mining rock salt (halite).


## Steel and Metallurgy

Quicklime (CaO) is a critical flux in steelmaking:

- **Basic oxygen furnace**: ~40-50 kg CaO per tonne of steel. Lime reacts with silica, phosphorus, and sulfur impurities to form a basic slag (calcium silicates, phosphates) that floats on molten steel and is skimmed off. Without lime flux, these impurities remain in the steel and degrade mechanical properties.
- **Electric arc furnace**: Similar function — lime flux purifies the steel melt.
- **[Dolomitic lime](../glossary/dolomitic-lime.md)** (CaO·MgO, from dolomite CaCO₃·MgCO₃ fired at 1600-1800°C): Lines the refractory vessels themselves. Dolomitic refractory withstands the basic slag environment that would dissolve acidic (silica-based) refractories.

## Agriculture

- **Soil amendment**: Agricultural lime (ground limestone, CaCO₃) and quicklime are spread on acidic soils at 2-5 tonnes/hectare to raise pH toward neutral (6.0-7.0). Most crops yield best at pH 6.0-7.5.
- **Soil structure**: Lime improves soil structure in clay soils — flocculates clay particles, creating aggregates that improve drainage and aeration.
- **Calcium supply**: Lime supplies calcium, an essential plant nutrient (cell wall structure, root development).
- **Application timing**: Apply in autumn or early spring. Allow 2-3 months for lime to react with soil before planting. Do not apply simultaneously with nitrogen fertilizers (lime causes ammonia volatilization).

## Water and Sewage Treatment

- **pH adjustment**: Add hydrated lime Ca(OH)₂ to raise pH of acidic water to 8.5-9.0, causing dissolved heavy metals (Fe, Mn, Al) to precipitate as hydroxides. Filter the precipitate for clean water.
- **Sewage treatment**: Lime raises pH above 11, killing pathogens and reducing odor. The resulting sludge is stable and can be landfilled or used as soil conditioner.
- **Softening**: Lime precipitates calcium and magnesium from hard water (water softening). Reduces scale formation in boilers and pipes.

## Sugar Refining

In the carbonation process: add lime (Ca(OH)₂) to raw sugar juice, then bubble CO₂ through the mixture. CaCO₃ precipitates, entrapping impurities (wax, protein, colloids). Filter the CaCO₃ cake to obtain clarified juice.

## Paper Making

Lime is used in the Kraft process for paper pulping: NaOH + Na₂S (white liquor) dissolves lignin from wood chips. The spent cooking liquor (black liquor) is treated with CaO to regenerate NaOH (causticizing): Na₂CO₃ + CaO + H₂O → 2NaOH + CaCO₃. The CaCO₃ mud is reburned to CaO in a lime kiln, closing the chemical loop.

## Tanning (Hide Processing)

Quicklime is used in the beamhouse stage of leather tanning to dehair hides. A lime-sulfide solution (Ca(OH)₂ + Na₂S) loosens hair and epidermis, which are scraped off mechanically. Lime also swells the collagen fibers, opening the hide structure for tanning agents to penetrate.

## Integration Points

| Stage | Contribution |
|-------|-------------|
| Foundations | Lime mortar for stone and brick construction; whitewash for hygiene and visibility |
| Agriculture | Soil pH amendment; calcium nutrient supply |
| Metals | Flux for iron and steel smelting; dolomitic refractory linings |
| Glass | Limestone is a primary raw material for soda-lime glass (~12-15% CaO) |
| Chemistry | Alkali source (causticizing); pH control; precipitant |
| Energy | Flue gas desulfurization (CaO + SO₂ → CaSO₃); boiler water treatment |
| Textiles | Tanning and hide processing; scouring of raw wool |
| Health | Water purification; sewage disinfection; sanitary limewash |

## Cross-References

- **[Pottery & Clay Products](pottery.md)** (kiln construction): [pottery.md](pottery.md)
- **[Kiln Construction](kilns.md)** (firing infrastructure): [kilns.md](kilns.md)
- **[Advanced Ceramics](advanced-ceramics.md)** (refractory linings): [advanced-ceramics.md](advanced-ceramics.md)
- **[Iron & Steel](../glossary/iron-steel.md)** (flux and refractory): [iron-steel.md](../metals/iron-steel.md)
- **[Glass](../glass/index.md)** (limestone as raw material): [glass.md](../glass/index.md)
- **[Chemistry](../chemistry/index.md)** (alkali production): [alkalis.md](../chemistry/index.md)



## Troubleshooting

| Symptom | Likely Cause | Solution |
|---|---|---|
| Quicklime does not slake (no heat, no crumbling) | Underburned — core still CaCO₃, or overburned and sintered | Break sample open: dark core = underburned (re-fire at 900°C for 4+ hours); dense/hard with no porosity = overburned (grind fine and extend slaking time to 24-48 hours) |
| Slaking is violent, splatters excessively | Quicklime too hot, or water added too fast | Let quicklime cool below 100°C before slaking; always add lime to water slowly, never the reverse; use a deep container to contain splatter |
| Lime mortar cracks while drying | Too rapid drying (hot/windy weather), or too much lime (shrinkage) | Keep mortar damp for 7+ days (mist, cover with damp burlap); reduce lime ratio to 1:3 lime:sand; avoid working in direct sun or strong wind |
| Lime mortar weak, crumbles after months | Underburned lime, or too much sand, or frozen before carbonation | Test lime purity with HCl (should dissolve almost completely); reduce sand ratio; do not lay mortar below 5°C — freezing before set causes permanent damage |
| Shaft kiln output declining | Kiln channeling (gas finds preferred path, leaving stone unburned) | Break up any sintered masses; ensure uniform stone size (10-20 cm); alternate fuel and stone layers carefully; avoid over-firing one zone |
| Quicklime degraded in storage | Air-slaking — absorbed moisture and CO₂ from humid air | Store in sealed containers (covered bins, sealed barrels); check storage area is dry; test reactivity before use — slow slaking indicates degraded lime |
| Lime putty has gritty lumps | Unburned limestone cores survived slaking | Screen slaked lime through 2-5 mm mesh to remove unburned cores; re-fire rejected cores with next kiln batch |
| Limewash powders off wall | Surface too smooth/dense for penetration, or applied too thick | Dampen wall before application; apply 3-5 thin coats (not 1-2 thick ones); brush each coat vigorously into the previous while still damp |

## Safety & Hazards

- **Quicklime caustic burns**: CaO reacts with moisture on skin and eyes to form Ca(OH)₂, generating heat and causing chemical burns. Skin contact causes irritation and blistering; eye contact can cause permanent corneal damage. Wear chemical splash goggles, leather gloves, long sleeves, and long pants when handling quicklime. Wash skin immediately with copious water. Eye exposure: flush with water for 15+ minutes and seek medical treatment.
- **Slaking steam and spatter**: Adding water to quicklime generates temperatures up to 150°C with vigorous steam. Always add quicklime to water slowly (never the reverse — causes violent spatter). Perform slaking outdoors or in well-ventilated area. Stand upwind of steam. The steam contains fine lime particles — avoid inhalation.
- **Kiln CO₂ hazard**: Calcination releases large volumes of CO₂ (0.78 kg CO₂ per kg of quicklime). In enclosed or poorly ventilated kiln areas, CO₂ accumulates and displaces oxygen. Headache, dizziness, and shortness of breath are early signs. Ensure kiln area has natural or mechanical ventilation. CO₂ is heavier than air — low-lying areas near kilns are most dangerous.
- **Dust inhalation**: Quicklime and hydrated lime dust is a respiratory irritant that damages mucous membranes. Wear a dust mask (P100 or N95) when crushing, screening, or handling dry lime powder. Work upwind of dust-generating activities.
- **Kiln burn hazards**: Kiln surfaces reach 900-1100°C during firing and remain dangerously hot for hours after. Thermal gloves rated to 500°C for loading and unloading. Never touch kiln interior surfaces during or immediately after firing. Allow 12-24 hours cooling before extracting lime from batch kilns.
- **Hot process soap lye hazard**: Concentrated lye (KOH/NaOH) used in soap making is extremely caustic — causes deep chemical burns on contact. Always add lye to water (never water to lye — causes violent boiling and splatter). Wear chemical splash goggles and rubber gloves when handling lye solutions. Keep vinegar nearby to neutralize skin contact.

## See Also

- [Kilns](kilns.md) — lime kiln construction and firing
- [Mining Index](../mining/index.md) — limestone quarrying
- [Pottery](pottery.md) — clay and ceramic production
- [Cement](../chemistry/cement.md) — Portland cement from lime
- [Building Materials](../construction/building-materials.md) — mortar and plaster in construction
- [Animal Materials](../animals/animal-materials.md) — lime for hide processing

---

*Part of the [Bootciv Tech Tree](../index.md) • [Ceramics & Refractories](./index.md) • [All Domains](../index.md)*

File: docs/ceramics/pottery.md
# Pottery & Clay Products

> **Node ID**: ceramics.pottery
> **Domain**: Ceramics & Refractories
> **Dependencies**: [`foundations.fire`](../foundations/fire.md), [`foundations.tools-basic`](../foundations/tools-basic.md)
> **Enables**: [`ceramics.advanced-ceramics`](advanced-ceramics.md)
> **Timeline**: Years 0-10
> **Outputs**: pottery, crucibles, refractory_linings
> **Critical**: Yes — refractory vessels for metallurgy and chemistry cannot be made without ceramics; pottery is the foundation of all high-temperature industry


Pottery provides containers for storage, transport, cooking, and — critically — refractory vessels for metallurgy and chemistry. Fired clay is the only material available from Year 0 that can hold molten metal, withstand furnace temperatures, and resist chemical attack. Without ceramic crucibles, there is no metallurgy. Without refractory linings, there are no furnaces. Pottery is not decorative — it is the enabling technology for everything that involves heat.

## Prerequisites

![A potter designing on clay pots before the final finishing](../images/ceramics/ceramics_pottery.jpg)

> *Image: VKeem, CC BY-SA 4.0*

- [Fire](../foundations/fire.md) — controlled combustion for kiln firing
- [Basic tools](../foundations/tools-basic.md) — digging, crushing, and forming implements
- [Clay sources](../foundations/index.md) — river banks, floodplains, geological deposits

## Pottery & Kilns

**Clay identification and processing**:
- **Source**: River banks, lake shores, floodplains. Clay = earth that becomes plastic and holds shape when wet, hardens permanently when fired.
- **Test**: Roll clay into pencil-thick coil, bend around finger. If it bends without cracking, it has adequate plasticity.
- **Processing steps**:
  1. **Dry and crush**: Break dried clay into powder. Remove stones, roots, organic matter.
  2. **Slake**: Soak in water for 24-48 hours until completely dissolved into slurry.
  3. **Screen**: Push through coarse screen (4-6 mesh) to remove remaining debris.
  4. **Settle and decant**: Let heavy particles settle, pour off fine clay suspension. Repeat for purity.
  5. **Dewater**: Pour onto absorbent surface (plaster slab, dry wood, canvas) until workable consistency.
  6. **Wedging**: Knead clay on flat surface to remove air bubbles and homogenize. 50-100 kneads. Air bubbles cause explosions during firing.

**Tempering (prevents cracking during drying and firing)**:
- **Grog**: Crushed, fired pottery (20-30% by volume). Best all-purpose temper.
- **Sand**: Clean, angular sand (15-25%). Easy to find, works well.
- **Crushed shell**: 10-20%. Calcine shells first (heat to 600°C, crush).
- **Organic**: Chaff, sawdust, shredded dung (burns out during firing, creates porous ware — good for water cooling, bad for holding liquids).

**Forming methods**:
- **Pinch pots**: Start with ball of clay, press thumb into center, pinch walls to even thickness (~6-8 mm). Good for small bowls, cups. Size limited to ~15 cm.
- **Coil building**: Roll clay into ropes (1-2 cm diameter). Build walls by stacking coils, blending each into the one below with smoothing tool. Allows large vessels (30+ cm). Most versatile early method.

  **Strengths**:
  - No specialized equipment required — only hands, clay, and a simple smoothing tool
  - Produces vessels of unlimited size and shape (limited only by the potter's patience and structural skill)
  - Tolerant of uneven wall thickness — errors can be corrected during building

  **Weaknesses**:
  - Slow — a 30 cm vessel requires 3-4 sessions over 2-3 days
  - Joint lines between coils create weak points if not blended thoroughly
  - Difficult to achieve thin, uniform walls — most coil-built vessels are 8-15 mm thick

- **Slab building**: Roll clay to uniform thickness (6-10 mm) with rolling pin. Cut and join slabs with slip (clay-water paste). Good for rectangular forms.

  **Strengths**:
  - Produces uniform wall thickness (5-8 mm) more consistently than coil building
  - Ideal for geometric forms — boxes, tiles, rectangular vessels, and flat-sided construction
  - Fast for simple shapes — a rectangular box can be assembled in under an hour

  **Weaknesses**:
  - Corners and seams are structurally weak — require reinforcement with interior coils
  - Limited to forms that can be assembled from flat planes — curved vessels are impractical
  - Slabs must be rolled to consistent thickness; uneven slabs crack during drying or firing
- **Mold pressing**: Press clay into/over existing form (basket, carved wood, previously fired pot). Ensures consistency.

**Drying**:
- Air dry slowly for 3-7 days (longer for thick walls). Cover loosely to prevent uneven drying. Rapid drying causes cracking. Bone-dry clay is lighter in color and cool to touch.

## Potter's Wheel

The potter's wheel enables rapid, symmetrical vessel production — transforming pottery from a hand-building craft into a production-capable technology.

**Kick wheel (simplest, no metal required)**:
- **Flywheel**: Heavy stone or thick wooden disk, 60-80 cm diameter, 5-10 kg. Mounted on a vertical wooden shaft (5 cm diameter, 30-40 cm tall) resting in a stone or wooden bearing (cup-shaped depression greased with animal fat).
- **Wheel head**: Flat wooden or stone disk, 20-25 cm diameter, attached to top of shaft. Clay is thrown on this surface.
- **Operation**: Potter sits at bench height. Kicks flywheel with foot to maintain 30-60 RPM. Both hands free to shape clay.
- **Dimensions**: Total height ~70 cm (flywheel at floor level, wheel head at seated lap height). Bearing must be precisely centered — any wobble transfers to the pot.

**Treadle wheel (higher speed, more sustained rotation)**:
- **Mechanism**: Foot treadle (like a sewing machine) connected to crank on flywheel shaft via connecting rod. Push-pull motion of foot converts to continuous rotation.
- **Flywheel**: 40-50 cm diameter cast iron or heavy wood disk. Iron preferred — higher momentum sustains rotation between treadle strokes.
- **Speed**: 60-120 RPM sustained. Allows throwing larger vessels and thinner walls.
- **Construction**: Requires basic metalworking for crank and connecting rod. Wooden frame, iron shaft (2-3 cm diameter), bronze or oiled hardwood bearings.

**Throwing technique**:
- Center clay on spinning wheel head. Press down and inward simultaneously. Open center with thumbs. Pull walls upward between thumb and fingers. Shape with ribs (wood or metal scrapers). Wire-cut from wheel head. Dry slowly.

**Strengths**:
- Produces symmetrical, thin-walled vessels (3-5 mm) at high speed — a competent potter throws a 15 cm bowl in 2-3 minutes
- Wall thickness is uniform and controllable — essential for cooking ware and crucibles that must survive thermal shock
- Reproducible forms enable standardized production (consistent capacity, stackability)

**Weaknesses**:
- Requires a functional wheel mechanism (kick wheel or treadle wheel) — additional construction effort
- Learning curve is steep — centering clay on a spinning wheel takes weeks of practice
- Limited to radially symmetric forms — cannot produce handles, spouts, or rectangular shapes without hand-building additions

## Firing Methods

**[Bonfire / open firing](../glossary/bonfire-open-firing.md)** (simplest, earliest — temperatures 600-900°C):
1. **[Air dry](../glossary/air-dry.md)** pots for 3-7 days until bone dry. Any moisture causes steam explosions.
2. **Pre-heat**: Place pots around edge of small kindling fire for 30-60 minutes. Warm slowly to drive off residual moisture.
3. **Build fuel bed**: Layer dry wood, straw, or dung in a circle ~1 m diameter, 20-30 cm tall. Leave gaps for air.
4. **Set pots**: Place pots on fuel bed, upside down or on side. Small pots toward center, larger ones outside.
5. **Cover**: Heap more fuel over and around pots. Add larger branches on top.
6. **Ignite**: Light from multiple points around the base. Fire burns 1-3 hours depending on fuel quantity.
7. **Results**: Earthenware. Red, orange, brown, or black depending on clay iron content and oxygen supply. Pottery is porous (10-25% water absorption). Low strength but functional for storage and cooking. Many pots crack from thermal shock — expect 30-60% loss rate initially.

**Strengths**:
- No permanent construction required — build the fire where fuel and space are available
- Minimal fuel and time investment (1-3 hours firing, standard firewood)
- Accessible at Year 0 — no kiln, no bricks, no tools beyond fire-making

**Weaknesses**:
- Temperature uncontrolled (600-900°C range, highly variable) — inconsistent results between firings
- 30-60% loss rate from thermal shock in early firings; even experienced potters lose 15-25%
- Maximum temperature too low for stoneware or glazed ware — produces porous earthenware only

****Pit firing**** (slightly higher temperature, 700-1000°C, more controlled):
1. **Dig pit**: 50-80 cm deep, 60-100 cm diameter. Line bottom with dry grass or leaves.
2. **Layer fuel**: Sawdust or fine wood chips on bottom (provides long, slow heat). Layer of sticks.
3. **Place pots**: Arrange pots on their sides on fuel layer, not touching each other or pit walls.
4. **Cover and fill**: More sawdust around and over pots. Layer of larger wood on top. Fill pit to ground level.
5. **Ignite top**: Fire burns downward through the fuel bed over 4-8 hours. Slow heating and cooling reduces thermal shock.
6. **Retrieve**: Let cool 12-24 hours. Dig out carefully. Better color variation from reduction/oxidation patterns.

**Strengths**:
- Slower, more controlled heating and cooling reduces thermal shock losses to 15-30% (vs. 30-60% for bonfire)
- Pit walls provide some insulation — temperatures reach 700-1000°C with less fuel than open firing
- Reusable — the same pit serves for many firings with minor re-digging

**Weaknesses**:
- Requires digging a pit (50-80 cm deep, 60-100 cm diameter) — labor investment before first firing
- Still limited to earthenware temperatures — cannot reach stoneware vitrification (1200°C+)
- Limited capacity — pit size constrains the number and size of pots per firing

**[Updraft kiln](../glossary/updraft-kiln.md)** (first true kiln — temperatures 900-1200°C):
1. **Construction**: Build cylindrical or box structure from fireclay bricks or puddled clay. **[Firebox](../glossary/firebox.md)** at bottom (30-40 cm tall chamber with grate for fuel, ash pit below). **[Ware chamber](../glossary/ware-chamber.md)** above (40-60 cm tall, shelves or kiln furniture to stack pots). **[Flue](../glossary/flue.md)** opening at top center.
2. **Dimensions**: Total height 1-1.5 m. Internal diameter 50-80 cm. Walls 10-15 cm thick (clay/brick). Dome or flat top with central flue hole (10-15 cm diameter).
3. **Loading**: Stack pots in ware chamber. Leave space between pots for hot gas circulation. Use clay stilts or shelves.
4. **Firing schedule**:
   - **0-200°C** (1-2 hours): Very slow. Drive off remaining mechanical water. Smoke and steam visible.
   - **200-600°C** (1-2 hours): Moderate rate. Chemical water driven off. Organic matter burns out (smoking phase).
   - **600-900°C** (2-3 hours): Faster rate allowed. Quartz inversion at 573°C — rapid volume change, go slowly through this range.
   - **900-1200°C** (2-4 hours): Soak at peak temperature. Vitrification begins. Clay body becomes less porous, stronger.
5. **Cooling**: Seal kiln (block flue and firebox). Cool slowly over 12-24 hours. Rapid cooling cracks pots.
6. **Fuel**: Wood (hardwood preferred — longer burn, more consistent heat). 20-50 kg wood per firing depending on kiln size.

**Strengths**:
- Reaches 900-1200°C — sufficient for stoneware and some glazed earthenware
- Controlled firing schedule reduces loss rate to 5-15% (vs. 30-60% for bonfire)
- Larger capacity than pit firing — loads of 20-50 pots per firing depending on kiln size

**Weaknesses**:
- Requires fireclay bricks or puddled clay for construction — significant material and labor investment
- Temperature uneven within the ware chamber — top hotter than bottom, front hotter than back
- Single firebox design limits control over reduction/oxidation atmosphere compared to downdraft

**[Downdraft kiln](../glossary/downdraft-kiln.md)** (highest temperature, 1200-1400°C):
- **Design**: Fireboxes on sides. Hot gases rise to crown (dome), deflect downward through ware chamber, exit through floor-level flue (damper-controlled). Longer gas path = more heat transfer to ware.
- **Advantage**: More uniform temperature throughout ware chamber. Reaches stoneware temperatures (1200-1300°C) where clay vitrifies fully — non-porous, very strong.
- **Construction**: Requires fireclay bricks for interior. Larger than updraft kiln — typically 1.5-2 m interior height.

**Strengths**:
- Most uniform temperature distribution of any wood-fired kiln type — hot gases traverse the full ware chamber before exiting
- Reaches 1200-1400°C — sufficient for stoneware and porcelain vitrification
- Damper control allows deliberate reduction or oxidation atmospheres for specific glaze effects

**Weaknesses**:
- Most complex kiln to build — requires fireclay bricks, arched roof construction, and damper mechanism
- Higher fuel consumption than updraft kiln per firing (longer gas path means more heat loss through walls)
- Requires experience to fire correctly — the damper and stoking rate must be adjusted continuously during the 8-12 hour firing

## Glazing Methods

Glazes seal pottery surfaces — making vessels waterproof, easier to clean, and decorative.

**[Ash glaze](../glossary/ash-glaze.md)** (simplest, earliest — wood ash + clay):
- **Composition**: Mix 50-70% wood ash (sieved) with 30-50% clay (same clay body or kaolin). Ash provides flux (K₂O, CaO, MgO from dissolved minerals). Add water to creamy consistency.
- **Application**: Dip pot or brush on. Fire to 1100-1250°C. Ash glazes produce earthy greens, browns, and glossy surfaces depending on ash source.
- **Variation**: Different tree species produce different glazes. Oak and hardwood ashes are high in calcium → glossy, runny glazes. Pine ash is higher in potassium → more matte finishes.

**Salt glaze**:
- **Process**: During kiln firing at 1100-1250°C, throw damp salt (NaCl, 0.5-2 kg per cubic meter of kiln space) into firebox. Salt vaporizes, sodium reacts with silica and alumina in clay surface → thin glassy layer forms on all exposed pot surfaces.
- **Characteristics**: Orange-peel texture, translucent, often gray-brown or blue-gray. Very durable. Traditional for stoneware jugs, crocks, sewer pipes.
- **Kiln damage**: Salt attacks kiln bricks over time. Use a dedicated salt kiln or accept rapid kiln degradation.

**Slip decoration**:
- **Slip**: Liquid clay (same body or contrasting color) thinned to cream consistency. Applied to leather-hard or bone-dry pot by dipping, trailing, brushing, or splattering.
- **Engobe**: Colored slip with added colorants (iron oxide for red/brown, manganese for black/brown, white clay for light). Can be carved through (sgraffito) to reveal contrasting body color beneath.
- **Not a glaze**: Slip does not melt and seal — remains porous. Often combined with a clear or translucent glaze over top.

**[Lead glaze](../glossary/lead-glaze.md)** (⚠️ TOXIC):
- **Composition**: 50-80% lead oxide (PbO, from galena — lead sulfide mineral, roasted to oxide) mixed with silica sand and clay. Melts at 700-900°C — very low temperature, easy to fire.
- **Produces**: Brilliant, glossy, transparent glaze. Bright colors with added copper (green) or iron (amber/brown). Historically widespread because it fires at earthenware temperatures.
- **WARNING**: Lead is a cumulative neurotoxin. Lead glazes on food-contact surfaces cause lead poisoning. **[Never use lead-glazed vessels for food or drink.](../glossary/never-use-lead-glazed-vessels-for-food-or-drink.md)** Lead glaze production also hazards workers (inhalation of lead dust, fumes during firing). Use only for non-food decorative ware or industrial containers, with respiratory protection during manufacture.

## Crucible Production

Clay crucibles are essential for melting and casting metals — one of pottery's most critical industrial applications.

**[Clay-graphite crucible](../glossary/clay-graphite-crucible.md)** (standard for non-ferrous metals):
- **Composition**: 30-50% plastic fireclay, 30-50% flake graphite, 10-20% grog (crushed fired clay) or silicon sand.
- **Forming**: Press mixture into two-part mold (creates consistent wall thickness 8-15 mm). Ram firmly. Dry slowly 3-5 days.
- **Firing**: Fire to 1200-1400°C in reducing atmosphere (bury in charcoal inside kiln — prevents graphite from burning away). Fire 4-8 hours.
- **Properties**: Withstands 1600°C+. Good thermal shock resistance (graphite provides thermal conductivity). Graphite creates non-wetting surface — molten metal releases cleanly. Sizes from 50 g to 50 kg capacity.
- **Use life**: 5-20 melts depending on metal type and temperature. Copper alloys are gentle; iron and steel erode faster.

**[Simple clay crucible](../glossary/simple-clay-crucible.md)** (for lower temperatures):
- **Composition**: Fireclay + 30% grog. Form by coil or press-mold. Fire to 1200°C.
- **Adequate for**: Copper (1085°C), bronze (950°C), tin (232°C), lead (327°C). Not suitable for iron (1538°C — softens clay).

## Brick and Tile Production

**Mud brick (sun-dried)**:
- Mix clay-rich soil with temper (straw, 10-20%). Press into wooden mold (typical 25 × 12 × 8 cm). Dry in sun 2-4 weeks. No firing required. Adequate for dry climates. Deteriorates in rain. Oldest building material.

**Fired brick**:
- **Clay**: Same clay as pottery but less refined — moderate plasticity, moderate sand content (reduces shrinkage). Too plastic → excessive shrinkage and warping.
- **Forming**: Press into wooden mold (25 × 12 × 6.5 cm standard, or local dimensions). Wire-cut extruded brick for mass production (requires extrusion press).
- **Drying**: 3-7 days protected from sun and wind (uneven drying warps bricks).
- **Firing**: Stack bricks in clamp or scove kiln (temporary structure of raw bricks with fuel channels). Fire to 900-1100°C for 24-48 hours. Cool 2-3 days. Under-fired bricks are soft and crumbly ("salmon bricks"). Over-fired bricks vitrify and distort ("clinker").

**Roof tile**:
- **Flat tile (slab method)**: Press clay into wooden form (25 × 15 × 1.5 cm). Dry on flat surface. Fire to 1000-1100°C. Overlap when installing.
- **Pantile**: Form over curved mold to create S-shaped cross-section. Interlocks with adjacent tiles — more waterproof.
- **Firing**: Same temperature as brick. Tiles must be flat (no warping) — dry and fire on edge or on setters.

**Drain pipe**:
- Extrude clay through die (circular cross-section, 10-30 cm diameter). Cut to length (30-60 cm). Socket end formed by reaming. Fire to 1000-1100°C. Vitreous, non-porous pipes for drainage and sewage.

## Integration Points

| Phase | Contribution |
|-------|-------------|
| Stone Tools | Basic pottery for storage, cooking, water transport |
| Agriculture | Storage vessels for grain, oil, wine; irrigation pipes |
| Metallurgy | Crucibles for metal melting; fireclay bricks for furnaces and kilns; furnace linings |
| Machine Tools | Precision-molded refractory shapes; kiln furniture; insulators for early electrical work |
| Energy | Fireclay boiler linings; chimney flues; insulating brick for steam plant construction |
| Chemistry | Acid-resistant containers; distillation apparatus; reaction vessels; retorts |
| Glass & Optics | Kiln furniture for glass annealing; refractory pots for glass melting |

## Safety & Hazards

- **Silica dust inhalation**: Clay processing (drying, crushing, grinding) and tempering with sand or grog generates respirable crystalline silica dust. Silicosis is an irreversible, progressive lung disease. Wear particulate respirators (P100) during dry clay processing. Use wet methods (slaking, wet grinding) whenever possible. Work outdoors or with ventilation.
- **Kiln burns and heat exposure**: Pottery kilns fire at 900-1400°C. Loading/unloading even warm kilns causes severe contact burns. Wear heavy leather or heat-resistant gloves. Allow adequate cooling before handling ware.
- **Steam explosions**: Moisture trapped in green (unfired) ware expands violently when heated. If pots are not fully bone-dry before firing, trapped water flashes to steam and shatters the pot — ejecting sharp fragments. Pre-heat slowly and never load wet ware.
- **Carbon monoxide**: Wood and charcoal-fired kilns produce CO, especially during reduction firing (deliberately fuel-rich atmosphere). CO is odorless and lethal. Fire kilns in open or well-ventilated areas. Use CO detectors in enclosed spaces. Headache, nausea, or dizziness near a firing kiln = evacuate immediately.
- **Lead glaze toxicity**: Lead oxide (PbO) is a cumulative neurotoxin affecting the nervous system, kidneys, and reproductive system. Inhalation of lead dust during glaze mixing and lead fumes during firing are both hazardous. **Never use lead glazes on food-contact surfaces.** Use respiratory protection and gloves when handling lead compounds. Wash hands thoroughly after any contact.

## Clay Body Formulation

Specific clay recipes for each major ware type:

**[Earthenware](../glossary/earthenware.md)** (low-fire, 980-1100°C):
- Simplest body: 100% earthenware clay as dug, or 80% earthenware clay + 20% grog (for thermal shock resistance and reduced shrinkage). Earthenware remains porous after firing (10-25% water absorption), making it unsuitable for holding liquids without a glaze.
- Working properties: very plastic, easy to form, forgiving of rough handling. Shrinks 8-12% from wet to fired.

**[Stoneware](../glossary/stoneware.md)** (high-fire, 1200-1300°C):
- 50% ball clay (plasticity), 25% feldspar (flux — promotes vitrification at high temperature), 25% silica (glass former — fills pores during vitrification). Ball clay alone fires too dense; feldspar and silica adjust the melt composition so the body vitrifies fully without bloating or warping.
- When fired above 1200°C, stoneware vitrifies: clay minerals melt partially, forming a glassy matrix that bonds the crystalline particles and seals the pores. Water absorption drops below 2%. The body becomes very strong and non-porous even without glaze.

**[Porcelain](../glossary/porcelain.md)** (highest-fire, 1260-1300°C+):
- 50% kaolin (pure white clay, low plasticity), 25% feldspar (flux), 25% silica. Kaolin (Al₂Si₂O₅(OH)₄) fires pure white, unlike ball clay which contains iron impurities that darken the body.
- Porcelain vitrifies completely at peak temperature, becoming translucent in thin sections (1-3 mm). The challenge is reaching 1300°C without deforming the ware. Supports (saggar firing, kiln furniture) prevent slumping.
- Porcelain is the most demanding clay body to work with: low plasticity makes it difficult to throw, and the high firing temperature means warping and bloating defects are common. Practice with stoneware before attempting porcelain.

## Forming Detail

**Coil building**: Build walls 15-20 cm in height per session, then let the clay firm to leather-hard before adding more coils. Adding too much height at once causes slumping under the weight of wet clay. Blend each new coil into the one below by smoothing inside and out with a wooden rib or fingers. A 30 cm tall vessel typically requires 3-4 coil-building sessions over 2-3 days.

**Slab building**: Roll clay to 5-8 mm wall thickness for most vessels. Thicker than 10 mm risks trapping moisture that causes explosions during firing. Score and slip all joining surfaces (scratch with a fork, apply water-clay paste) to create a strong bond. Slab-built corners are the weakest point — reinforce with a thin coil of clay pressed into the interior joint.

## Trimming

Trim the foot ring and refine the profile when the pot reaches leather-hard stage (15-20% moisture content — firm but yields to a thumbnail). The pot should hold its shape when inverted but still be cuttable:

- **Foot ring dimensions**: Ring width 5-8 mm, height 3-5 mm, inner diameter 50-70% of base diameter. A well-cut foot ring elevates the pot, prevents base wobble, and allows glaze to pool attractively inside.
- Secure the leather-hard pot to the wheel head with three small dabs of clay (wads). Center carefully. Trim with a loop tool (steel ribbon), working from the center outward. Cut the foot ring last, defining it with a square-tipped trimming tool.

## Bisque Firing Schedule Detail

A precise bisque schedule prevents loss and produces optimal absorbency for glazing:

1. **[Room temperature to 100°C](../glossary/room-temperature-to-100c.md)** (2 hours): Very slow. All physically adsorbed water must evaporate before the temperature rises further. If the kiln is loaded with thick-walled pieces, extend this phase to 3 hours.
2. **100-600°C** (4 hours): The chemically bound water (hydroxyl groups in clay minerals) is released between 450-600°C. Organic matter burns out. Smoke and steam from the chimney are normal. Vent the kiln during this phase.
3. **600-1000°C** (3 hours): Quartz inversion at 573°C causes a sudden 0.8% volume expansion. Move through 550-600°C slowly. Above 600°C, the rate can increase. The clay body sinters (particles bond at contact points) and becomes permanent ceramic.
4. **[Soak at peak](../glossary/soak-at-peak.md)** (30 minutes): Ensures uniform temperature throughout the kiln.
5. **Cool to room temperature** (8-12 hours): Do not open the kiln until below 200°C. Rapid cooling through quartz inversion on the way down causes dunting (cracking).

## Glaze Application Methods

**Dipping**: Submerge the bisqued pot in glaze slurry, lift out in one smooth motion, drain for 3-5 seconds, then set aside. Specific gravity of the glaze slurry: 1.4-1.6 (measured with a hydrometer). A 3-second dip in a glaze at SG 1.5 typically deposits a 0.3-0.5 mm glaze layer, which fires to a smooth coating. Fast, consistent, good for production.

**Pouring**: Pour glaze over the interior of bowls and jars. Rotate the piece to coat evenly, then pour out the excess. Good for pieces too large or awkwardly shaped for dipping. Use the same SG range.

**Spraying**: Spray glaze with an airbrush or spray gun at 15-25 psi. Build the coating in 3-4 light passes rather than one heavy pass (runs and drips are unrecoverable after firing). Requires a spray booth with exhaust ventilation. Best for large pieces, multi-color effects, and precise layering.

## Troubleshooting

| Symptom | Likely Cause | Solution |
|---|---|---|
| Pots cracking during drying | Dried too fast or uneven wall thickness | Dry slowly in shade (2-7 days); ensure uniform wall thickness; avoid direct sun and wind |
| Explosion in kiln (bisque) | Residual moisture turning to steam | Ensure bone-dry before loading; extend 100°C hold phase; never fire wet pots |
| Dunting (cracking during cooling) | Cooled through quartz inversion too fast | Slow cooling through 600-500°C range; do not open kiln below 200°C |
| Glaze crawling (bare patches) | Dust or oil on bisque, or glaze too thick | Clean bisque with damp sponge; apply thinner glaze coat; check glaze specific gravity |
| Glaze pinholing | Gases escaping through glaze during firing | Increase bisque temperature; extend glaze firing soak; apply thinner glaze |
| Warping in kiln | Overfiring or inadequate support | Verify cone temperature; use kiln shelves with setters; avoid overloading |

## See Also

- [Kiln Firing](kiln-firing.md) — kiln construction and firing schedules
- [Advanced Ceramics](advanced-ceramics.md) — technical ceramics for industrial applications
- [Lime](lime.md) — lime mortar and plaster (related clay processing)
- [Metals](../metals/index.md) — crucibles and refractory linings for metallurgy
- [Chemistry](../chemistry/index.md) — ceramic apparatus for chemical processing
- [Foundations](../foundations/index.md) — fire and basic tools

---

*Part of the [Bootciv Tech Tree](../index.md) • [Ceramics](./index.md) • [All Domains](../index.md)*
