Repository: egofree/TechTree

# From Stone to Silicon: Civilization Bootstrap Tech Tree

A structured, visual guide to bootstrapping modern industrial civilization, starting from stone-age materials and reaching high-end semiconductors (GPUs) and solar cells.

This project documents the complete dependency chain from fire and stone tools through metallurgy, machine tools, chemistry, and silicon fabrication to advanced integrated circuits. It includes parallel "side quest" tracks for the supporting infrastructure that makes long-term technological development sustainable across generations.

## Stats

| Metric | Count |
|--------|-------|
| Technology domains | 50 |
| Capability nodes | 415 |
| Dependency edges | 1,663 |
| Content articles | 973 |
| Mermaid diagrams | 66 |
| D2 diagrams | 66 |
| Glossary terms | 11,966 |

## Tech Tree Overview

```mermaid
%%{init: {"flowchart": {"defaultRenderer": "elk", "htmlLabels": true}}}%%
graph TB
    foundations["Foundations"]

    subgraph core_path ["Core Path — Stone to GPU"]
        metals["Metals"]
        mining["Mining"]
        energy["Energy"]
        machine-tools["Machine Tools"]
        chemistry["Chemistry"]
        silicon["Silicon"]
        photolithography["Photolithography"]
        electronics["Electronics"]
        computing["Computing"]
        vlsi-scaling["VLSI Scaling"]
        software-bootstrapping["Software Bootstrapping"]
    end

    subgraph materials ["Materials"]
        ceramics["Ceramics"]
        glass["Glass"]
        polymers["Polymers"]
        textiles["Textiles"]
        petroleum["Petroleum"]
        animals["Animals"]
        plants["Plants"]
    end

    subgraph process_precision ["Process &amp; Precision"]
        vacuum["Vacuum"]
        cryogenics["Cryogenics"]
        cleanrooms["Cleanrooms"]
        ultra-pure["Ultra-Pure Materials"]
        precision-motion["Precision Motion"]
        optics["Optics"]
        measurement["Measurement"]
        quality-control["Quality Control"]
        electrochemistry["Electrochemistry"]
    end

    subgraph infra_safety ["Infrastructure &amp; Safety"]
        construction["Construction"]
        gas-handling["Gas Handling"]
        water["Water"]
        health["Health"]
        ehs["EHS"]
        automation["Automation"]
        mathematics["Mathematics"]
        knowledge["Knowledge"]
        economics-organization["Economics &amp; Organization"]
    end

    subgraph transport_comm ["Transport &amp; Communication"]
        transport["Transport"]
        marine["Marine"]
        telecom["Telecom"]
    end

    subgraph civilization ["Civilization Sustaining"]
        agriculture["Agriculture"]
        food-processing["Food Processing"]
        defense["Defense"]
    end

    subgraph space_tech ["Space Technology"]
        aerospace["Aerospace"]
        launch-vehicles["Launch Vehicles"]
        space-propulsion["Space Propulsion"]
        spacecraft-systems["Spacecraft Systems"]
        human-spaceflight["Human Spaceflight"]
        space-ground-ops["Space Ground Ops"]
        space-resources["Space Resources"]
    end

    foundations --> metals
    foundations --> mining
    metals --> machine-tools
    machine-tools --> chemistry
    chemistry --> silicon
    silicon --> photolithography
    photolithography --> electronics
    electronics --> computing
    computing --> vlsi-scaling
    computing --> software-bootstrapping
    mining --> metals
    energy --> silicon
    energy --> machine-tools
    energy --> chemistry
    ceramics --> metals
    glass --> optics
    optics --> photolithography
    cleanrooms --> photolithography
    precision-motion --> photolithography
    vacuum --> electronics
    ultra-pure --> silicon
    petroleum --> energy
    measurement --> quality-control
    gas-handling --> chemistry
    agriculture --> food-processing
    metals --> launch-vehicles
    electronics --> spacecraft-systems
    energy --> space-propulsion
    aerospace --> launch-vehicles
    launch-vehicles --> spacecraft-systems
    launch-vehicles --> human-spaceflight
    space-propulsion --> spacecraft-systems
    spacecraft-systems --> human-spaceflight
    spacecraft-systems --> space-ground-ops
    human-spaceflight --> space-resources

    classDef foundationsStyle fill:#e1bee7,stroke:#7b1fa2,stroke-width:3px
    classDef corePathStyle fill:#e3f2fd,stroke:#1976d2,stroke-width:2px
    classDef materialsStyle fill:#efebe9,stroke:#5d4037,stroke-width:2px
    classDef processStyle fill:#fff3e0,stroke:#f57c00,stroke-width:2px
    classDef infraStyle fill:#f5f5f5,stroke:#616161,stroke-width:2px
    classDef transportStyle fill:#e0f2f1,stroke:#00796b,stroke-width:2px
    classDef civilizationStyle fill:#e8f5e9,stroke:#388e3c,stroke-width:2px
    classDef spaceStyle fill:#e8eaf6,stroke:#283593,stroke-width:2px

    class foundations foundationsStyle
    class metals,mining,energy,machine-tools,chemistry,silicon,photolithography,electronics,computing,vlsi-scaling,software-bootstrapping corePathStyle

File: docs/energy/fuel-cell.sem-tech.md
# SEM Tech Fuel Cells: Electrochemical Power Generation

> **Node ID**: `energy.fuel-cell.sem-tech`
> **Domain**: [Energy](./index.md)
> **Dependencies**: [`chemistry.electrolysis.sem-tech`](../chemistry/sem-tech.md),
> [`energy.fuel-cell`](./fuel-cell.md),
> [`metals.iron-steel`](../metals/iron-steel.md)
> **Enables**: None
> **Outputs**: electrical_power
> **Timeline**: Years 5-30
> **Critical**: No

## Overview

Fuel cells convert chemical energy directly into electrical energy through electrochemical oxidation of a fuel (typically hydrogen) at an anode and reduction of an oxidant (typically oxygen from air) at a cathode. Unlike a [heat engine](./engine.md), which is constrained by the Carnot efficiency limit, a fuel cell converts chemical Gibbs free energy to electricity without an intermediate thermal step. Theoretical efficiencies reach 83% for hydrogen-air fuel cells at standard conditions, compared to the 40-55% typical of thermal power cycles.

The "SEM Tech" qualifier in this capability node indicates the advanced membrane and electrode manufacturing technologies inherited from [semiconductor-era electrochemistry](../chemistry/sem-tech.md). The five major fuel cell types differ by electrolyte, operating temperature, and catalyst:

**Proton Exchange Membrane Fuel Cell (PEMFC)** operates at 60-80°C using a perfluorinated polymer electrolyte (Nafion or equivalent) that conducts protons (H⁺). Platinum catalyst on both electrodes. Fast startup, high power density (0.5-1.0 W/cm²), 40-60% electrical efficiency. The dominant type for transport applications and small stationary power.

**Solid Oxide Fuel Cell (SOFC)** operates at 800-1000°C using a ceramic electrolyte (yttria-stabilised zirconia, YSZ) that conducts oxide ions (O²⁻). No precious metal catalyst needed — nickel cermet anode, perovskite cathode. 50-60% electrical efficiency, 85% with combined heat and power (CHP). Internal reforming of methane is possible due to high temperature. Used for stationary power generation.

**Molten Carbonate Fuel Cell (MCFC)** operates at 600-700°C using molten lithium/potassium carbonate electrolyte that conducts carbonate ions (CO₃²⁻). 50-55% electrical efficiency. Commercially deployed in MW-scale stationary plants (FuelCell Energy).

**Phosphoric Acid Fuel Cell (PAFC)** operates at 150-220°C using liquid phosphoric acid electrolyte in a silicon carbide matrix. 36-42% electrical efficiency. The first commercially available fuel cell type (UTC Power PureCell).

**Alkaline Fuel Cell (AFC)** operates at 60-220°C using concentrated KOH electrolyte. High efficiency (60-70%) but extremely sensitive to CO₂ contamination (forms carbonate). Used in space programs (Apollo, Space Shuttle).

Fuel cells complement [batteries](./batteries.md) in the energy storage landscape: batteries store a fixed charge, while fuel cells provide continuous power as long as fuel is supplied. For grid backup, [hydrogen](../chemistry/electrolysis.md) generated by electrolysis during off-peak hours can feed fuel cells during peak demand, creating an electrochemical energy storage chain.

## Prerequisites

### Materials

- [Hydrogen fuel](../chemistry/electrolysis.md) — PEMFC and AFC require >99.95% pure H₂. SOFC and MCFC can internally reform methane (CH₄) or other hydrocarbons. CO tolerance: PEMFC <50 ppm; SOFC tolerates it fully.
- Platinum catalyst (Pt) — PEMFC and PAFC anode and cathode. Loading: 0.1-0.4 mg Pt/cm² per electrode. [Platinum refining](../metals/non-ferrous.md) is energy-intensive and scarce.
- Nickel catalyst — SOFC anode (Ni-YSZ cermet, 50-65 vol% Ni). MCFC anode (Ni-Cr or Ni-Al). Abundant and cheap compared to Pt.
- Perovskite cathode material (LSM, LSCF) — SOFC cathode. Synthesised from La₂O₃, SrCO₃, Mn₂O₃ or Co₃O₄.
- [Ion-conducting electrolyte](../chemistry/electrodialysis.md) — varies by type: PEMFC (Nafion membrane), SOFC (YSZ ceramic, 8-10 μm), MCFC (Li₂CO₃-K₂CO₃ in LiAlO₂ matrix), PAFC (100% H₃PO₄ in SiC matrix), AFC (30-45% KOH).
- [Stainless steel](../metals/iron-steel.md) — interconnect plates (SOFC, MCFC), bipolar plates (PEMFC). SOFC interconnects require high-Cr ferritic stainless (e.g., Crofer 22 APU) for oxidation resistance at 800-1000°C.
- [Carbon/graphite](./electrode-manufacturing.md) — bipolar plate material for PEMFC and PAFC. Graphite is corrosion-proof but brittle; stainless steel or carbon composite alternatives reduce cost and weight.
- [Glass/ceramic sealants](../glass/index.md) — SOFC gas-tight seals between cells and interconnects. Must survive thermal cycling 25-1000°C.

### Tools and Equipment

- [Electrolysis (SEM Tech)](../chemistry/sem-tech.md) — membrane electrode assembly (MEA) manufacturing, catalyst deposition, thin-film techniques
- [Fuel cell overview](./fuel-cell.md) — parent capability covering all fuel cell types
- Catalyst deposition equipment — screen printing, spray coating, or sputtering for Pt on carbon support (PEMFC); tape casting or screen printing for SOFC electrodes
- Hydraulic hot press — PEMFC MEA bonding (5-15 MPa at 120-150°C)
- Tubular or planar SOFC sintering furnace — 1400-1550°C for YSZ densification
- Fuel cell test station — programmable load, gas mass flow controllers, humidification, temperature control, electrochemical impedance spectroscopy
- Hydrogen storage and handling — high-pressure cylinders (200-700 bar) or metal hydride storage. See [gas handling](../gas-handling/index.md).

### Knowledge

- Electrochemistry of the hydrogen-oxygen fuel cell: Anode: 2H₂ → 4H⁺ + 4e⁻ (E° = 0 V). Cathode: O₂ + 4H⁺ + 4e⁻ → 2H₂O (E° = 1.229 V). Overall: 2H₂ + O₂ → 2H₂O, ΔG° = -237 kJ/mol. Theoretical reversible cell voltage E°rev = 1.229 V at 25°C.
- Voltage losses: activation polarisation (kinetic overpotential at electrodes, dominant at low current), ohmic losses (electrolyte resistance + contact resistances, linear with current), concentration polarisation (mass transport limitation at high current). Practical operating voltage: 0.6-0.8 V at rated current density.
- Nafion proton conductivity: requires humidification — protons travel as H₃O⁺ (hydronium) clusters through hydrophilic channels. Dry Nafion is an insulator. PEMFC air and hydrogen must be fully humidified at cell temperature.
- SOFC internal reforming: at 800-1000°C, Ni anode catalyses steam reforming (CH₄ + H₂O → CO + 3H₂) and water-gas shift (CO + H₂O → CO₂ + H₂) directly on the cell, eliminating the need for an external reformer.

### Infrastructure

- **Hydrogen supply** — from electrolysis (see [water electrolysis](../chemistry/water-electrolysis.md)), steam methane reforming, or other [hydrogen production](../chemistry/electrolysis.md) routes
- **Fuel processing** — desulfurisation (ZnO bed, <0.1 ppm S for PEMFC), humidification (bubbler or membrane humidifier for PEMFC), pre-reforming (for hydrocarbon fuels to SOFC)
- **Power conditioning** — DC-DC boost from low stack voltage to useful DC bus, DC-AC inverter for grid interconnection
- **Thermal management** — PEMFC cooling (deionised water coolant loop); SOFC heat recovery (air preheater, CHP heat exchanger)
- **Safety systems** — hydrogen leak detection, ventilation, fire suppression, emergency shutdown

## Bill of Materials

### PEMFC Stack (1 kW, 48 V, 80°C)

| Material | Quantity per 1 kW stack | Source | Alternatives |
|----------|-------------------------|--------|--------------|
| Membrane (Nafion 212, 50 μm) | 0.5-1.0 m² total active area | [Electrodialysis](../chemistry/electrodialysis.md) — perfluorinated polymer film | Hydrocarbon membrane (sulfonated PEEK, 30-50% cheaper, shorter life) |
| Pt catalyst (0.3 mg/cm², both sides) | 1.5-3.0 g Pt | [Non-ferrous metals](../metals/non-ferrous.md) — platinum group | Reduced loading 0.1 mg/cm² with extended surface area catalyst |
| Carbon paper (GDL, Toray or equivalent) | 0.5-1.0 m² | [Electrode manufacturing](./electrode-manufacturing.md) | Carbon cloth (more flexible, lower in-plane conductivity) |
| Graphite bipolar plates | 40-80 plates (1-2 mm thick) | [Electrode manufacturing](./electrode-manufacturing.md) | Stainless steel 316L (coated), carbon composite |
| Stainless steel end plates | 2 pieces, 5-10 kg | [Iron and steel](../metals/iron-steel.md) | Aluminium (lighter, corrosion risk) |
| Copper current collectors | 2 pieces | [Copper refining](../metals/copper-refining.md) | Aluminium bus bars |
| Gaskets (silicone or EPDM) | 40-80 sets | [Polymers](../polymers/index.md) | PTFE-coated rubber |
| Tie rods and hardware (SS 316) | 8-16 rods, 5-10 kg | [Iron and steel](../metals/iron-steel.md) | — |

### SOFC Stack (1 kW, 40 V, 850°C)

| Material | Quantity per 1 kW stack | Source | Alternatives |
|----------|-------------------------|--------|--------------|
| YSZ electrolyte tape (8% Y₂O₃-ZrO₂, 10 μm) | 0.5-1.5 m² active area | [Ceramics](../ceramics/index.md) — tape casting + sintering | Scandia-stabilised zirconia (higher conductivity, costly Sc) |
| Ni-YSZ anode (tape, 500-1000 μm) | matching area | [Ceramics](../ceramics/index.md) + nickel oxide powder | Cu-ceria anode (sulfur tolerant, for direct hydrocarbon) |
| LSM cathode (La₀.₈Sr₀.₂MnO₃, 30-50 μm) | matching area | [Ceramics](../ceramics/index.md) — perovskite powder synthesis | LSCF (BaSrCoFe oxide, lower polarisation, Cr-sensitive) |
| Ferritic stainless steel interconnects (Crofer 22 APU, 0.3-0.5 mm) | 40-80 plates | [Iron and steel](../metals/iron-steel.md) | Ceramic interconnect (LaCrO₃, expensive, brittle) |
| Glass-ceramic sealant | 1-2 kg | [Glass](../glass/index.md) | Compressive mica seals (higher leakage) |
| Inconel 600 manifold piping | 5-10 kg | [Non-ferrous metals](../metals/non-ferrous.md) | Haynes 230 (better creep, higher cost) |

## Process Description

### PEMFC Membrane Electrode Assembly (MEA)

1. **Prepare catalyst ink**: Mix Pt/C catalyst powder (40-60% Pt on Vulcan XC-72 carbon black) with Nafion ionomer solution (5-10% by weight of catalyst) in a water-isopropanol solvent. Ball-mill or ultrasonicate for 30-60 minutes to achieve uniform dispersion.
2. **Deposit catalyst on GDL or membrane**: Apply catalyst ink to gas diffusion layer (GDL) by spray coating, screen printing, or doctor blade. Target Pt loading: 0.1-0.4 mg Pt/cm² per side. Dry at 60-80°C between coats. Alternatively, deposit directly on the membrane (catalyst-coated membrane, CCM method) for better interface contact.
3. **Assemble MEA**: Sandwich the Nafion membrane between anode and cathode catalyst layers (if GDL method) or hot-press CCM with GDL on each side. Hot press at 120-150°C, 5-15 MPa, for 1-5 minutes to bond layers.
4. **Build stack**: Assemble MEAs with bipolar plates (anode flow field on one side, cathode on other) and gaskets. Clamp stack between end plates with tie rods at 1-3 MPa compressive pressure. Install in housing with gas manifolds, humidifiers, and cooling plates (every 1-3 cells).
5. **Condition**: Start with nitrogen purge. Switch to humidified hydrogen and air at low flow rate. Apply a low current (0.1 A/cm²) for 30-60 minutes to hydrate the membrane and break in the catalyst. Ramp to rated power over 2-4 hours.

### SOFC Cell Fabrication (Anode-Supported Planar)

1. **Tape-cast anode support**: Mix NiO + 8YSZ powder (50:50 vol%) with organic binder, plasticiser, and solvent. Cast tape to 500-1500 μm thickness on a Mylar carrier. Dry at room temperature for 2-4 hours.
2. **Deposit electrolyte**: Screen-print or tape-cast thin 8YSZ layer (8-15 μm) on top of the anode tape. Lamination during co-sintering bonds the layers.
3. **Co-fire anode + electrolyte**: Heat at 1-3°C/min to 1400-1450°C, hold 2-4 hours. The anode reduces porosity (NiO → Ni in operation creates additional porosity). YSZ electrolyte densifies to >98% theoretical (gas-tight).
4. **Deposit cathode**: Screen-print LSM paste on the sintered electrolyte. Fire at 1100-1200°C for 1-2 hours to bond cathode without degrading the electrolyte interface.
5. **Assemble stack**: Stack cells with Crofer 22 APU interconnect plates, glass-ceramic sealant, and manifolds. Seal by heating to 850°C under load to fuse the glass sealant. Test for gas leaks at 1.2× operating pressure.

## Quantitative Parameters

| Parameter | PEMFC | PAFC | AFC | MCFC | SOFC |
|-----------|-------|------|-----|------|------|
| Electrolyte | Polymer (Nafion) | Liquid H₃PO₄ | Liquid KOH | Molten LiKCO₃ | Ceramic (YSZ) |
| Operating temp | 60-80°C | 150-220°C | 60-220°C | 600-700°C | 800-1000°C |
| Charge carrier | H⁺ | H⁺ | OH⁻ | CO₃²⁻ | O²⁻ |
| Catalyst | Pt (0.1-0.4 mg/cm²) | Pt (0.25 mg/cm²) | Pt/Ni/Ag | Ni (anode), NiO (cathode) | Ni cermet, perovskite |
| Fuel | H₂ (pure, <50 ppm CO) | H₂ (<1-2% CO) | Pure H₂ | H₂, CH₄, CO (internal reform) | H₂, CH₄, CO, NH₃ |
| Oxidant | Air | Air | Pure O₂ or CO₂-free air | Air + CO₂ recirc | Air |
| Cell voltage (rated) | 0.6-0.8 V | 0.6-0.7 V | 0.8-0.9 V | 0.7-0.8 V | 0.6-0.8 V |
| Current density | 0.6-1.5 A/cm² | 0.2-0.4 A/cm² | 0.2-0.4 A/cm² | 0.1-0.2 A/cm² | 0.2-0.8 A/cm² |
| Power density | 0.4-1.0 W/cm² | 0.12-0.28 W/cm² | 0.15-0.4 W/cm² | 0.1-0.16 W/cm² | 0.2-0.6 W/cm² |
| Electrical efficiency | 40-60% | 36-42% | 60-70% | 50-55% | 50-60% |
| CHP efficiency | 70-85% | 80-85% | — | 75-85% | 75-90% |
| Startup time | Seconds to minutes | 1-4 hours | Minutes | 5-10 hours | 4-24 hours |
| Stack life | 5,000-20,000 h | 40,000-60,000 h | 5,000-10,000 h | 40,000-50,000 h | 20,000-60,000 h |
| Capital cost | $50-150/kW (target) | $4,000-5,000/kW | — | $4,000-6,000/kW | $3,000-5,000/kW |

## Scaling Notes

- **Bench scale** (1-100 W): Single 5-25 cm² cell in a test fixture. Validates catalyst loading, membrane selection, and flow field design. Gas supplied from cylinders at low flow rates. Measures polarisation curves and durability.
- **Pilot stack** (0.5-10 kW): 5-50 cells with 100-300 cm² active area. Validates stack design, thermal management, and balance-of-plant (humidifiers, compressors, controllers). This is where degradation rates are measured over 1,000+ hour tests.
- **Commercial system** (50-2,000 kW): Hundreds of cells with 500-2,000 cm² active area. Full balance-of-plant including fuel processing, power conditioning, and CHP heat recovery. MW-scale installations (e.g., FuelCell Energy MCFC, Bloom Energy SOFC) connect hundreds of stacks in parallel.

Key scaling challenges: **PEMFC platinum supply** — a 100 kW automotive stack at 0.3 mg/cm² uses 25-50 g Pt. Scaling to millions of vehicles demands significant platinum supply. Reducing loading to 0.05-0.1 mg/cm² (via nano-structured thin-film catalysts) is an active research target. **SOFC thermal cycling** — repeated heating and cooling from room temperature to 850°C stresses ceramic seals and interconnects, causing cracking and gas leakage. Stationary SOFCs run continuously to avoid this. **Stack sealing** — gas leakage between cells is the dominant failure mode for SOFC and MCFC. Glass-ceramic seals must match the thermal expansion of all joined materials across the full temperature range.

## Troubleshooting

| Problem | Probable Cause | Solution |
|---------|---------------|----------|
| PEMFC voltage decay (>10 μV/h per cell) | Pt dissolution and agglomeration, membrane chemical degradation (fluoride release), catalyst layer flooding or drying | Maintain full humidification; operate below 0.8 V/cell (above this, Pt corrodes); check membrane fluoride release rate (>0.1 μg/cm²/h indicates end of life) |
| PEMFC cell flooding (voltage drops suddenly at high current) | Liquid water blocking gas diffusion layer, insufficient airflow to cathode, excessive humidification | Increase cathode stoichiometric airflow (2-4×); reduce humidifier temperature; improve GDL hydrophobicity (PTFE treatment 5-20 wt%) |
| PEMFC membrane dry-out (high frequency resistance >0.2 Ω·cm²) | Insufficient humidification, excessive cell temperature, low reactant flow | Increase humidifier dewpoint to within 5°C of cell temperature; reduce cell temperature setpoint; verify gas flow rates |
| SOFC open-circuit voltage below theoretical (>5% low) | Gas cross-leakage through electrolyte pinholes, incomplete seal, cracked cell | Pressurise one side with inert gas and detect leak with manometer; replace leaking cells; inspect seals for cracking after thermal cycling |
| SOFC degradation rate >1%/1000 hours | Interconnect oxidation (Cr poisoning of cathode), glass seal degradation, Ni agglomeration in anode | Apply Mn-Co spinel coating on interconnects; minimise thermal cycling; operate at 750-850°C rather than 900-1000°C to reduce Cr volatility |
| PAFC catalyst poisoning (rapid voltage loss) | CO adsorption on Pt blocking H₂ oxidation sites, sulfur compounds in fuel | Maintain fuel clean-up: preferential oxidation (PROX) reactor to reduce CO to <10 ppm; ZnO bed for sulfur removal to <0.1 ppm |
| Stack gas cross-leak (detectable H₂ in cathode exhaust) | Membrane pinhole (PEMFC), cracked electrolyte (SOFC), seal failure (any type) | Reduce operating pressure to below leak threshold; locate and replace leaking cell or seal; pressurise test individual cells |
| Thermal runaway (hot spot >100°C above setpoint) | Localised fuel starvation causing carbon corrosion (PEMFC anode), or localised oxidant starvation causing partial oxidation and heat release | Ensure uniform gas distribution across cell area; install temperature sensors every 3-5 cells; shut down immediately if ΔT >15°C between cells |

## Safety

- **Hydrogen flammability**: H₂ is flammable at 4-75% in air (explosive at 18-59%). Extremely wide flammability range. Odourless, colourless flame (nearly invisible in daylight). Forced ventilation in all fuel cell enclosures; hydrogen detectors at ceiling level (H₂ rises); inert gas (N₂) purge capability.
- **Carbon monoxide (PAFC, MCFC)**: If reformate fuel is used, CO is present. CO is lethal at 0.1% in air for 1 hour exposure. CO detectors mandatory in fuel processing areas.
- **High temperature (SOFC, MCFC)**: 600-1000°C surfaces cause immediate severe burns on contact. Thermal radiation from stack enclosure. Insulation mandatory; allow 4+ hours cooling before opening enclosure. Thermal gloves and face shield for any hot-zone work.
- **Electrical hazard**: Fuel cell stacks generate high current at low voltage (50-400 A at 20-100 V). Series stacks can reach dangerous voltage levels. DC does not pass through zero crossing, so arcs are harder to extinguish than AC. Use DC-rated breakers and fuses.
- **Corrosive electrolytes**: KOH (AFC) causes severe chemical burns. H₃PO₄ (PAFC) is corrosive. Molten carbonate (MCFC) at 650°C is extremely corrosive. Full chemical PPE for electrolyte handling.
- **Pt catalyst fire**: Fine platinum catalyst powder on carbon support is pyrophoric when dry and exposed to air. Keep wetted until installed in cell. Handle under inert atmosphere if dry.

## Quality Control

### Acceptance Criteria

- **Rated power**: At rated current density, cell voltage ≥0.6 V (PEMFC), ≥0.7 V (SOFC). Stack delivers rated power at ≤ specified fuel and oxidant flow rates.
- **Efficiency**: Measured as DC electrical output ÷ (fuel LHV flow rate). PEMFC: ≥40%. SOFC: ≥50%. Verify by energy balance on reactant/product streams.
- **Degradation rate**: PEMFC <10 μV/h (transport), <5 μV/h (stationary). SOFC <1%/1000 hours. Measured by long-duration test at rated load (1,000-10,000 hours).
- **Gas crossover**: H₂ leakage through membrane <0.1 mA/cm² equivalent current (PEMFC). Measured at open circuit by H₂ concentration in cathode exhaust.
- **Pressure drop**: Anode and cathode gas side pressure drop within ±20% of design. High pressure drop indicates flow channel blockage or flooding.

### Testing Methods

- **Polarisation curve (I-V curve)**: Sweep current from open circuit to maximum, record voltage. Identifies activation, ohmic, and mass transport loss regions.
- **Electrochemical Impedance Spectroscopy (EIS)**: Apply small AC perturbation (1-10 mV) over frequency range 0.1 Hz - 100 kHz. Separates ohmic, charge transfer, and mass transport resistances.
- **Endurance test**: Run at rated load for 1,000+ hours. Measure voltage decay rate. Interrupt periodically for EIS to diagnose degradation mechanism.
- **Thermal cycling test (SOFC)**: Heat to operating temperature, hold, cool to room temperature. Repeat 10-100 cycles. Measure OCV after each cycle; gas leakage indicates seal failure.
- **Gas crossover test**: Pressurise one side, measure pressure decay rate or detect leaked gas in opposite stream with gas chromatograph.

### Sampling Protocol

- 100% of stacks: polarisation curve and leak test before shipment
- 1 stack per batch: endurance test (1,000-10,000 hours)
- Quarterly: teardown inspection of one cell from endurance test — SEM of catalyst, membrane fluoride analysis, electrode porosity

## Variations and Alternatives

### Direct Methanol Fuel Cell (DMFC)

A variant of PEMFC that uses liquid methanol directly as fuel, eliminating hydrogen storage and infrastructure. Lower efficiency (20-30%) and power density (0.05-0.25 W/cm²) due to methanol crossover through the membrane. Used for portable power (laptops, military) where liquid fuel convenience outweighs efficiency penalty.

### Reversible Fuel Cell / Unitised Regenerative Fuel Cell (URFC)

A fuel cell that can also operate in reverse as an electrolyser. In fuel cell mode: H₂ + O₂ → electricity + water. In electrolyser mode: electricity + water → H₂ + O₂. Enables electrochemical energy storage without separate electrolyser and fuel cell units. Higher capital cost per function due to bifunctional catalysts.

### Fuel Cell vs Battery vs Heat Engine

| Criterion | Fuel cell | Battery | Heat engine |
|-----------|-----------|---------|-------------|
| Efficiency | 40-60% (electrical) | 80-95% (round-trip) | 25-55% |
| Energy density (system) | 500-2,500 Wh/kg (with fuel) | 100-250 Wh/kg (Li-ion) | N/A (continuous fuel) |
| Refuel/recharge time | Minutes (fill H₂ tank) | Hours (charge) | Continuous (fuel flow) |
| Scalability | Modular (add cells) | Modular (add cells) | Discrete sizes |
| Moving parts | Minimal (fans, pumps) | None | Many (turbines, pistons) |
| Noise | Low (fans only) | Silent | High (engine, exhaust) |
| CO₂ emissions | Zero (if H₂ from renewables) | Zero (at point of use) | Significant |

## References

- [Fuel cell overview](./fuel-cell.md) — parent capability covering all fuel cell types
- [Electrolysis (SEM Tech)](../chemistry/sem-tech.md) — MEA manufacturing, advanced catalyst deposition
- [Electrolysis](../chemistry/electrolysis.md) — hydrogen production for fuel
- [Water electrolysis](../chemistry/water-electrolysis.md) — renewable hydrogen from electrolysis
- [Batteries](./batteries.md) — complementary electrochemical energy storage
- [Electrodialysis](../chemistry/electrodialysis.md) — ion-exchange membrane manufacturing shared with PEMFC
- [Heat engines](./engine.md) — comparison technology; Carnot-limited
- [Iron and steel](../metals/iron-steel.md) — interconnect and structural materials
- [Ceramics](../ceramics/index.md) — SOFC electrolyte and electrode manufacturing

---
*Part of the [Bootciv Tech Tree](../index.md) • [Energy](./index.md) • [All Domains](../index.md)*
