Repository: egofree/TechTree

# From Stone to Silicon: Civilization Bootstrap Tech Tree

A structured, visual guide to bootstrapping modern industrial civilization, starting from stone-age materials and reaching high-end semiconductors (GPUs) and solar cells.

This project documents the complete dependency chain from fire and stone tools through metallurgy, machine tools, chemistry, and silicon fabrication to advanced integrated circuits. It includes parallel "side quest" tracks for the supporting infrastructure that makes long-term technological development sustainable across generations.

## Stats

| Metric | Count |
|--------|-------|
| Technology domains | 50 |
| Capability nodes | 415 |
| Dependency edges | 1,663 |
| Content articles | 973 |
| Mermaid diagrams | 66 |
| D2 diagrams | 66 |
| Glossary terms | 11,966 |

## Tech Tree Overview

```mermaid
%%{init: {"flowchart": {"defaultRenderer": "elk", "htmlLabels": true}}}%%
graph TB
    foundations["Foundations"]

    subgraph core_path ["Core Path — Stone to GPU"]
        metals["Metals"]
        mining["Mining"]
        energy["Energy"]
        machine-tools["Machine Tools"]
        chemistry["Chemistry"]
        silicon["Silicon"]
        photolithography["Photolithography"]
        electronics["Electronics"]
        computing["Computing"]
        vlsi-scaling["VLSI Scaling"]
        software-bootstrapping["Software Bootstrapping"]
    end

    subgraph materials ["Materials"]
        ceramics["Ceramics"]
        glass["Glass"]
        polymers["Polymers"]
        textiles["Textiles"]
        petroleum["Petroleum"]
        animals["Animals"]
        plants["Plants"]
    end

    subgraph process_precision ["Process &amp; Precision"]
        vacuum["Vacuum"]
        cryogenics["Cryogenics"]
        cleanrooms["Cleanrooms"]
        ultra-pure["Ultra-Pure Materials"]
        precision-motion["Precision Motion"]
        optics["Optics"]
        measurement["Measurement"]
        quality-control["Quality Control"]
        electrochemistry["Electrochemistry"]
    end

    subgraph infra_safety ["Infrastructure &amp; Safety"]
        construction["Construction"]
        gas-handling["Gas Handling"]
        water["Water"]
        health["Health"]
        ehs["EHS"]
        automation["Automation"]
        mathematics["Mathematics"]
        knowledge["Knowledge"]
        economics-organization["Economics &amp; Organization"]
    end

    subgraph transport_comm ["Transport &amp; Communication"]
        transport["Transport"]
        marine["Marine"]
        telecom["Telecom"]
    end

    subgraph civilization ["Civilization Sustaining"]
        agriculture["Agriculture"]
        food-processing["Food Processing"]
        defense["Defense"]
    end

    subgraph space_tech ["Space Technology"]
        aerospace["Aerospace"]
        launch-vehicles["Launch Vehicles"]
        space-propulsion["Space Propulsion"]
        spacecraft-systems["Spacecraft Systems"]
        human-spaceflight["Human Spaceflight"]
        space-ground-ops["Space Ground Ops"]
        space-resources["Space Resources"]
    end

    foundations --> metals
    foundations --> mining
    metals --> machine-tools
    machine-tools --> chemistry
    chemistry --> silicon
    silicon --> photolithography
    photolithography --> electronics
    electronics --> computing
    computing --> vlsi-scaling
    computing --> software-bootstrapping
    mining --> metals
    energy --> silicon
    energy --> machine-tools
    energy --> chemistry
    ceramics --> metals
    glass --> optics
    optics --> photolithography
    cleanrooms --> photolithography
    precision-motion --> photolithography
    vacuum --> electronics
    ultra-pure --> silicon
    petroleum --> energy
    measurement --> quality-control
    gas-handling --> chemistry
    agriculture --> food-processing
    metals --> launch-vehicles
    electronics --> spacecraft-systems
    energy --> space-propulsion
    aerospace --> launch-vehicles
    launch-vehicles --> spacecraft-systems
    launch-vehicles --> human-spaceflight
    space-propulsion --> spacecraft-systems
    spacecraft-systems --> human-spaceflight
    spacecraft-systems --> space-ground-ops
    human-spaceflight --> space-resources

    classDef foundationsStyle fill:#e1bee7,stroke:#7b1fa2,stroke-width:3px
    classDef corePathStyle fill:#e3f2fd,stroke:#1976d2,stroke-width:2px
    classDef materialsStyle fill:#efebe9,stroke:#5d4037,stroke-width:2px
    classDef processStyle fill:#fff3e0,stroke:#f57c00,stroke-width:2px
    classDef infraStyle fill:#f5f5f5,stroke:#616161,stroke-width:2px
    classDef transportStyle fill:#e0f2f1,stroke:#00796b,stroke-width:2px
    classDef civilizationStyle fill:#e8f5e9,stroke:#388e3c,stroke-width:2px
    classDef spaceStyle fill:#e8eaf6,stroke:#283593,stroke-width:2px

    class foundations foundationsStyle
    class metals,mining,energy,machine-tools,chemistry,silicon,photolithography,electronics,computing,vlsi-scaling,software-bootstrapping corePathStyle

File: docs/metals/casting.md
# Metal Casting

> **Node ID**: metals.casting
> **Domain**: [Metals](./index.md)
> **Dependencies**: None
> **Enables**: [`energy.stirling-engine`](../energy/stirling-engine.md),
> [`metals.pipe-making`](./pipe-making.md)
> **Timeline**: Years 10-15
> **Outputs**: cast_iron_parts, cast_aluminum_parts, sand_molds, cast_bronze_parts
> **Critical**: Yes — casting is the only practical method for producing complex 3D metal parts before machining exists; every machine tool starts as a casting (beds, frames, housings, gear blanks)

Casting is step zero of the machine tool bootstrap. Every machine tool starts as a sand-cast iron or aluminum casting — machine beds, column frames, bearing housings, gear blanks, pulleys, and slideway bases all begin as molten metal poured into shaped cavities. Casting is the only practical method for producing complex three-dimensional metal parts before machining capability exists.

Without casting: no machine beds (the rigid foundation of every machine tool), no engine blocks or cylinder heads, no gear blanks (every transmission needs gears), no pipe fittings and valve bodies (fluid handling infrastructure), no flywheels (energy storage for engines), no cookware and stoves (everyday metal goods). Without casting, metalworking is limited to hammering sheet and forging bar — adequate for nails and horseshoes but not for industrial civilization.

The bootstrap sequence is self-improving: a simple clay-graphite crucible + charcoal furnace melts aluminum at 660°C → sand molds produce basic castings → castings become the machine tools → machine tools make better molds and patterns → better patterns produce more precise castings → precise castings enable better machine tools. This loop is the foundry's role in civilization: each generation of castings is better than the last.

## Prerequisites

- **Materials**: [Silica sand](../mining/processing.md) (60-120 mesh, 90-95% SiO₂ — river sand works if clean), [bentonite clay](../ceramics/index.md) (8-12% by weight for green sand binder), [charcoal or coke](../energy/charcoal.md) for furnace fuel, [scrap aluminum or pig iron](./iron-steel.md) as charge material, [limestone](../ceramics/lime.md) (CaCO₃ flux for cupola), [wax or paraffin](../polymers/natural.md) for investment casting patterns
- **Tools**: [Crucible](../ceramics/index.md) (clay-graphite or silicon carbide), [flasks](../machine-tools/index.md) (cope and drag — wooden or metal boxes), [rammers](../machine-tools/index.md) for sand compaction, [bellows or blower](../energy/charcoal.md) for forced air, [ladles](../machine-tools/index.md) (preheated, for pouring), [thermocouple or optical pyrometer](../measurement/index.md) for temperature measurement, [patterns](../machine-tools/index.md) (wooden or metal master shapes)
- **Knowledge**: Sand mixing ratios and testing (squeeze test, moisture control), pattern design (shrinkage allowance, draft angles, fillets), gating system design (sprue-runner-gate-riser), solidification and shrinkage mechanics, metal temperature assessment by color, defect identification and correction
- **Infrastructure**: Covered work area (rain protection for sand molds), fuel storage (charcoal or coke), sand storage (keep dry), metal stockpile (scrap aluminum, pig iron, bronze ingots), ventilation (zinc fume from brass, CO from charcoal — work outdoors or forced ventilation)

## Bill of Materials — Basic Foundry Setup (Green Sand, 50 kg/hr aluminum)

| Item | Specification | Quantity | Notes |
|------|--------------|----------|-------|
| Crucible furnace | Charcoal-fired, forced air, clay-graphite crucible 15-25 kg | 1 unit | Reaches 800°C+ for aluminum; iron requires cupola |
| Cupola furnace (for iron) | Steel shell 5 mm, fireclay lined, 40 cm bore × 2 m tall | 1 unit | 500-1500 kg/hr cast iron; continuous melting |
| Green sand | Silica sand + 10% bentonite + 4% water | 200-500 kg | Reclaim and re-mull after each pour; top up with fresh sand |
| Flasks (cope + drag pairs) | Wood or steel, 30×30×15 cm to 60×60×30 cm | 5-10 pairs | Various sizes for different casting sizes |
| Rammer | Wooden or steel, peen end + flat end | 2-3 | Peen for pattern edges, flat for bulk compaction |
| Patterns | Wood (pine, shellacked) or aluminum | As needed | 1-2% oversize for shrinkage, 1-3° draft |
| Ladle | Preheated steel ladle with refractory coating | 1-2 | 5-15 kg capacity; preheat before use |
| Blower | Electric blower or hand-cranked fan | 1 unit | Cupola: 5-15 kPa forced air at tuyeres |
| Sieve / screen | 30-60 mesh for sand reclamation | 1 unit | Remove lumps and tramp material from used sand |
| Hand tools | Trowels, slicks, lifters, vent wire, draw spikes | 1 set | Basic foundry hand tools for mold finishing |
| Safety equipment | Face shield, leather apron, foundry boots, heat gloves | Per worker | Non-negotiable — molten metal at 700-1400°C |

The foundry is step zero of the machine tool bootstrap. Every machine tool starts as a sand-cast iron or aluminum casting — machine beds, column frames, bearing housings, gear blanks, pulleys, and slideway bases all begin as molten metal poured into shaped cavities in sand. Casting is the only practical method for producing complex three-dimensional metal parts before machining capability exists. Without casting, there are no machine tools; without machine tools, there is no precision industry.

This document covers the full range of casting methods available in the bootstrap sequence, from basic green sand casting (the workhorse) through investment casting (for precision parts), with quality control and defect analysis essential for producing usable castings reliably.

## Crucible Furnace for Aluminum

Aluminum is the easiest structural metal to cast — low melting point (660°C), fluid when molten, forgiving of minor impurities.

- **Crucible**: Steel pipe with welded bottom plate, or fired clay-graphite crucible. 5-15 kg capacity for startup. Larger crucibles (25-50 kg) for production work.
- **Fuel**: Charcoal + forced air (electric blower or hand-cranked fan). Temperature needed: ~660°C (aluminum melts at 660°C, need ~750°C for fluidity). Any charcoal-burning furnace that can reach dull red heat can melt aluminum.
- **Melting time**: 20-40 minutes for 5 kg charge. Skim dross (aluminum oxide skin) before pouring — dross inclusions are the most common defect in aluminum castings.
- **Aluminum sourcing**: Scrap aluminum (post-collapse salvage — beverage cans, window frames, engine parts), or primary aluminum from bauxite smelting (Hall-Héroult process — much harder, requires substantial electrical energy and chemistry infrastructure). For bootstrap purposes, scrap or salvage is assumed available.
- **Degassing**: Dissolved hydrogen causes porosity in aluminum castings. Degassing methods: bubble dry nitrogen or chlorine gas through the melt (removes H₂ as it diffuses into bubbles); or let the melt stand at temperature for 10-15 minutes (hydrogen diffuses out slowly). Simple test: pour a small test bar, break it — if the fracture surface shows bright, rounded pores, the melt is gassy and needs degassing.

## Crucible Furnace for Cast Iron

Cast iron (machine beds, gear blanks, flywheels, and heavy structural parts) requires significantly higher temperatures:

- **Temperature needed**: ~1200-1400°C (cast iron melts ~1150-1250°C depending on carbon content). Requires significant forced air and good insulation.
- **Charge**: Pig iron, scrap iron, or iron bloom + 2-4% carbon (coke/charcoal). Add limestone flux (CaCO₃) to form slag from impurities.
- **Crucible**: Clay-graphite (withstands higher temps, available from ceramics production). Silicon carbide crucible if available (longer life, higher temperature capability). Steel crucibles are NOT suitable for cast iron — steel melts at 1370-1510°C, dangerously close to the pouring temperature.
- **Furnace design**: Cupola furnace (vertical shaft furnace, similar to a small blast furnace) for continuous cast iron production. Or reverberatory furnace for batch melting. The cupola is more fuel-efficient for sustained production; the reverberatory is simpler for batch work.
- **Pouring**: Preheat molds to 200-400°C (prevents premature freezing and reduces thermal shock). Pour steadily, keep sprue full to prevent shrinkage defects. Pouring temperature: 1300-1400°C for gray cast iron, 1350-1450°C for ductile iron.

## Cupola Furnace (Continuous Cast Iron Melting)

The standard furnace for cast iron melting in the bootstrap sequence. A small, simple, and efficient vertical shaft furnace:

- **Construction**: Cylindrical steel shell (5-10 mm plate), lined with fireclay refractory brick. Internal diameter 30-60 cm, height 2-4 m. Open top for charging, tap hole at bottom for molten iron, separate slag notch slightly above iron tap. Wind box with tuyeres (air nozzles, 2-4 openings at 20-30 cm above the bottom) connected to blower.
- **Charging**: Alternate layers of coke (fuel), iron (pig iron, scrap, or bloom), and limestone (flux). Charge ratios by weight: 1 part coke to 8-10 parts iron, 0.3-0.5 parts limestone. Load from top.
- **Operation**: Ignite bed of coke at tuyere level. Turn on blower (forced air at 5-15 kPa). As coke burns, it melts the iron above. Molten iron and slag drip down through the coke bed. Iron collects in the well (bottom). Slag (lighter) floats on the iron and overflows through the slag notch. Tap iron every 10-20 minutes through the tap hole (clay plug is opened, iron flows into ladle, plug is re-sealed).
- **Capacity**: A 40 cm bore cupola melts 500-1500 kg/hour of iron. Temperature: 1350-1500°C. Continuous operation for 4-12 hours per campaign.
- **Advantages**: Continuous melting (not batch). High throughput. Simple construction. Self-fluxing (slag separates naturally).

## Bronze and Copper Casting

- **Bronze** (copper-tin alloy, typically 88-92% Cu, 8-12% Sn): Melts at ~950°C. Easier to cast than iron — lower temperature, more fluid, less shrinkage. Ideal for bearings, bushings, gears, decorative hardware, and marine fittings. Very low shrinkage (~1%) reduces casting defects.
- **Brass** (copper-zinc alloy, typically 60-70% Cu, 30-40% Zn): Melts at ~900-940°C. Zinc boils at 907°C — generates zinc vapor (toxic, causes "brass founder's ague"). Requires forced ventilation. Used for valves, fittings, decorative hardware.
- **Copper**: Melts at 1085°C. Used for electrical components, heat exchangers, and roofing. More difficult to cast than bronze (higher melting point, more reactive with oxygen — forms Cu₂O inclusions). Use charcoal cover on melt to prevent oxidation.

## Sand Molding (Green Sand)

Green sand casting is the workhorse method — "green" means the sand is moist (not dried), held together by clay binder. Accounts for >90% of all castings by weight.

## Sand Preparation

- **Sand**: Fine silica sand (60-120 mesh, 90-95% SiO₂). River sand works if clean and fine. Avoid sand with organic matter, clay lumps, or excessive fines.
- **Binder**: Bentonite clay (8-12% by weight). Western bentonite (sodium) provides high green strength; southern bentonite (calcium) provides better flowability. If not available naturally, use any clay that provides adequate bond strength.
- **Water**: 3-6% by weight. Too much = steam explosions, gas porosity, and soft molds. Too little = sand crumbles, won't hold shape.
- **Additives**: Coal dust (2-5%, "sea coal") improves surface finish by generating a reducing atmosphere at the mold-metal interface. Cereal binder (1-2%, wheat flour) improves green strength for deep pockets.
- **Mixing**: Mull (knead) sand thoroughly — a muller is a heavy wheel that grinds clay onto each sand grain, coating them uniformly. Can be done by foot-treading for small batches. Mechanical muller for production.
- **Test**: Squeeze sand in hand — should form a coherent cylinder that doesn't crumble when handled, but breaks cleanly when snapped. Breathe on the surface — it should hold the impression of your breath (moisture present but not wet).

## Pattern Making

The pattern is the master shape that creates the cavity in the sand. Pattern quality directly determines casting quality.

- **Material**: Wood (pine or mahogany, sealed with shellac or varnish to prevent moisture absorption). Metal patterns (aluminum or cast iron) for high-volume production — more durable, more accurate.
- **Shrinkage allowance**: Make pattern 1-2% oversize. Cast iron shrinks ~1%, aluminum ~1.3%, bronze ~1.5%. The pattern must be larger than the finished part by this amount.
- **Draft angles**: 1-3° taper on all vertical surfaces so the pattern releases from sand without tearing the mold cavity. Without draft, the pattern binds and destroys the mold on extraction.
- **Fillets**: Round all internal corners (2-5 mm radius). Sharp corners cause stress concentrations in the casting and promote shrinkage cracking. Use leather or wax fillets pressed into the pattern.
- **Core prints**: If the part has internal passages (hollow sections), include locating surfaces (core prints) on the pattern where the sand core will be supported.
- **Parting line**: Design pattern so it splits at the mold parting line (cope/drag boundary). One-piece patterns work for simple shapes; split patterns (two halves joined by dowel pins) for complex shapes.

## Mold Making Process

1. **Place pattern** on the drag (bottom flask half) with the parting face down.
2. **Ram sand** around pattern — firm but not rock-hard. Use peen end of rammer near pattern (concentrates force), flat end elsewhere (uniform compaction). Add sand in layers, ram each layer.
3. **Strike off** excess sand level with the top of the flask.
4. **Flip drag** over. The pattern face is now facing up.
5. **Apply parting compound** (dry silica flour or talc) to prevent cope sand from sticking to drag sand.
6. **Place cope** (top flask half) on the drag. Align with locating pins.
7. **Set sprue pin** (vertical round stick, 20-30 mm diameter) where you want the pouring hole. Set riser pins (slightly smaller) at the highest points of the casting to feed shrinkage.
8. **Ram sand** in cope around pattern, sprue, and risers.
9. **Remove sprue and riser pins**. Cut a pouring basin (funnel shape) at the top of the sprue.
10. **Separate flask halves** (lift cope off drag carefully).
11. **Remove pattern**: Rap (tap gently) to loosen, then lift straight up with draw screws or lifting hooks. Do not tilt or drag — it tears the mold cavity.
12. **Cut gates**: Carve channels in the drag connecting the sprue base to the mold cavity. Gate should enter the cavity at the thickest section. Gate cross-section should be smaller than the sprue to ensure the gate freezes first (prevents back-feeding of shrinkage).
13. **Place cores** (if any) in the mold cavity, supported by core prints.
14. **Close mold**: Place cope back on drag. Weight down or clamp — the buoyant force of molten metal on a large core can lift the cope off (a "floating" or "runout" disaster).
15. **Pour**.

## Gating System Design

The gating system (sprue, runners, gates, and risers) controls how molten metal flows into the mold cavity. Poor gating causes most casting defects:

- **Sprue**: Vertical channel from pouring basin to runner. Tapered (wider at top, narrower at bottom) to prevent air aspiration — a straight sprue draws in air as the metal stream accelerates downward.
- **Runner**: Horizontal channel at the parting line distributing metal from sprue to gates. Should be in the drag (bottom) so metal fills from the bottom up.
- **Gates**: Connections from runner to mold cavity. Should enter at thick sections of the casting. Multiple gates for large or thin-walled castings to fill uniformly.
- **Risers** (feeders): Vertical reservoirs of molten metal connected to the casting at the top. As the casting solidifies and shrinks, the riser supplies liquid metal to compensate. Risers must be larger than the casting section they feed (so they freeze last). Top risers are most common; side risers for horizontal sections.
- **Chills**: Metal inserts (cast iron or copper) placed in the mold at thick sections to accelerate local solidification. Direct solidification toward the riser. Prevents shrinkage porosity in heavy sections.

## Investment Casting (Lost-Wax)

For parts requiring finer detail and smoother surfaces than green sand can provide. Investment casting produces near-net-shape parts with minimal machining — critical for complex geometries like turbine blades, valve bodies, and instrument components.

## Wax Pattern Making

- **Injection dies**: Carve or machine aluminum dies. Inject molten wax (paraffin-microcrystalline blend, melts at 60-80°C) at 0.1-0.3 MPa. For simple shapes, hand-carve patterns directly from wax blocks.
- **Pattern assembly (tree construction)**: Attach individual patterns to a central wax sprue using a heated spatula. Typical tree: 5-50 patterns depending on part size. Gate connections must be ~3-6 mm thick to feed metal without freezing off.
- **Runner/gate design**: Bottom-gating minimizes turbulence. Gates should enter the thickest casting section. Total gate cross-sectional area ≥ sprue area to ensure complete fill.

## Ceramic Shell Building

1. **Prime coat**: Dip pattern tree in fine slurry (colloidal silica binder + zircon flour, 200-325 mesh). Drain excess, stucco with fine zircon sand (80-120 mesh). Dry 2-4 hours at 40-60% relative humidity.
2. **Backup coats**: 3-5 additional coats with coarser slurry (colloidal silica + molochite flour). Stucco with progressively coarser grain (30-80 mesh). Each coat dries 2-4 hours. Total shell: 6-12 mm thick (5-7 coats).
3. **Dewaxing**: Heat shell to 100-200°C in oven or autoclave. Wax melts and drains through sprue opening. Collect and reuse wax. Flash-fire alternative: heat rapidly to 800-900°C (wax burns out, produces smoke — requires ventilation).
4. **Burnout**: Heat to 800-1000°C, hold 1-2 hours. Removes all residual wax and organics, sinters ceramic shell to full strength.
5. **Pouring**: While shell is still hot (600-900°C), pour molten metal. Preheated shell prevents premature freezing and thermal shock cracking. Pour steadily, keep sprue full.
6. **Shell removal and finishing**: Once cooled, break ceramic shell with hammer or vibratory knock-off. Cut parts from tree with abrasive wheel. Grind gate stubs flush. Sandblast or machine critical surfaces as needed.

## Applications

- **Turbine blades**: Complex internal cooling passages produced by a ceramic core inside the investment shell
- **Valve bodies**: Smooth internal passages, no parting line flash
- **Instrument components**: Fine detail, thin walls, excellent surface finish
- **Jewelry and dental**: Precious metals, high detail
- **Small batch production**: Where pattern cost is justified by reduced machining

## Casting Alloys Reference

| Alloy | Melting Range | Shrinkage | Fluidity | Primary Use |
|-------|-------------|-----------|----------|-------------|
| Gray cast iron (3-4% C) | 1150-1250°C | ~1% | Excellent | Machine beds, frames, flywheels |
| Ductile iron | 1120-1200°C | ~1.2% | Good | Gear blanks, crankshafts |
| Aluminum (pure) | 660°C | ~1.3% | Fair | Lightweight housings, covers |
| Al-Si alloy (A356) | 555-615°C | ~1.1% | Excellent | Complex thin-wall castings |
| Bronze (88/12 Cu/Sn) | ~850-950°C | ~1.5% | Very good | Bearings, gears, marine fittings |
| Brass (70/30 Cu/Zn) | 900-940°C | ~1.3% | Very good | Valves, fittings, decorative |
| Copper (pure) | 1085°C | ~2% | Poor | Electrical, heat exchange |

## Quality Control and Defect Analysis

Casting defects are the primary yield loss in foundry work. Identifying and correcting them is essential — a foundry that cannot consistently produce sound castings cannot support machine tool production.

## Common Defects

- **Gas porosity**: Round, scattered bubbles from dissolved gas (hydrogen in aluminum, nitrogen in iron) or moisture in sand/mold. Fix: degas aluminum melts with chlorine or nitrogen purge, dry molds thoroughly, control sand moisture to 3-6%. Gas porosity appears as bright, rounded pits on fracture surfaces.
- **Shrinkage porosity**: Irregular angular voids in thick sections where metal contracts without adequate feed metal. Fix: increase riser volume, use chills (metal inserts) to direct solidification toward risers, ensure continuous feed path from riser to thick section.
- **Cold shuts and misruns**: Metal freezes before mold fills completely. Cold shut = visible seam where two metal streams meet without fusing. Misrun = missing sections. Fix: increase pouring temperature 20-50°C, widen gates, reduce pour distance, preheat molds.
- **Inclusions**: Sand grains, slag, or dross trapped in the casting body. Fix: skim dross before pouring, use ceramic foam filters in gating system, control sand compaction to prevent mold erosion, use a slag trap in the runner (a well before the gate that catches heavy slag).
- **Cracking**: Hot tears during solidification (differential shrinkage against rigid mold) or cold cracks from residual stress after cooling. Fix: increase fillet radii at corners, design uniform wall thickness, improve mold collapsibility (sand should yield as casting shrinks).
- **Sand adherence**: Metal penetrates into sand pores, producing a rough, sandy surface. Fix: use finer sand, apply mold wash (zircon flour slurry) to mold cavity surfaces, increase sand compaction.
- **Blowholes**: Large gas cavities from mold reactions (moisture, binders, core gases). Fix: increase sand permeability (coarser sand), vent the mold (poke vent holes through cope sand to atmosphere), use clean, dry sand.

## Inspection Methods

- **Visual**: Check every casting for surface defects (cracks, sand inclusions, cold shuts, short pours). First line of defense.
- **Dimensional**: Verify critical dimensions against pattern with calipers, gauges, and straight edges. Check for warpage and twist.
- **Sound test**: Suspend casting on a wire, tap with a hammer. A clear ring indicates a sound casting. A dull thud indicates internal cracks or large porosity.
- **Fracture test**: Break a test bar from the same pour. Examine fracture surface for grain structure, gas porosity, and inclusions.
- **X-ray radiography**: For critical castings (machine tool beds, pressure-containing parts) — requires [Electricity](../energy/electricity.md) infrastructure. Reveals internal porosity, inclusions, and cracks non-destructively.
- **Pressure test**: For castings intended to hold fluid (valve bodies, cylinder blocks). Pressurize with water at 1.5× working pressure and check for leaks.

## Finishing Operations

- **Shakeout**: Break the sand mold away from the casting. Manual for small castings; vibratory or rotary shakeout for production. Reclaim sand for reuse (screen to remove lumps, re-mull with water and clay).
- **Gate and riser removal**: Cut off with abrasive wheel, bandsaw, or pneumatic chisel. Grind stubs flush with surrounding surface.
- **Cleaning**: Shot blasting or sandblasting removes residual sand and oxide scale. Wire brushing for smaller parts. Pickling (acid dip) for clean surfaces.
- **Heat treatment**: Some castings require heat treatment after casting. Gray iron is typically used as-cast. Ductile iron may be annealed (heat to 900°C, slow cool) to improve machinability. Aluminum alloys are often solution-treated and aged for improved strength.
- **Machining**: Cast surfaces are not dimensionally accurate enough for precision fits. Machine mating surfaces (bearing bores, slideway faces, flange faces) to final tolerance. See [Machining](../machine-tools/machining.md).

## Troubleshooting

| Problem | Probable Cause | Solution |
|---------|---------------|----------|
| Porosity (round bubbles in fracture surface) | Dissolved gas (H₂ in aluminum, N₂ in iron); moist sand; damp molds | Degas aluminum melt with N₂ or Cl₂ purge; control sand moisture to 3-6%; preheat molds to 200-400°C before pouring |
| Shrinkage cavities (angular voids in thick sections) | Insufficient riser volume; no feed path from riser to thick section; gate froze before casting solidified | Enlarge risers (must freeze last); add chills to direct solidification toward risers; ensure gate cross-section > sprue cross-section |
| Cold shuts / misruns (unfilled areas or visible seams) | Pouring temperature too low; mold too cold; gates too narrow; pour interrupted | Increase pouring temperature 20-50°C; preheat molds; widen gates; pour steadily without stopping |
| Sand inclusions (embedded sand grains in casting surface) | Mold erosion from high-velocity metal stream; soft sand compaction; loose sand in cavity | Reduce gate velocity (wider gates, tapered sprue); increase sand compaction; clean cavity carefully before closing mold; add ceramic foam filter in runner |
| Hot tears (cracks during solidification) | Differential shrinkage against rigid mold; sharp corners; uneven wall thickness | Increase fillet radii to 2-5 mm; design uniform wall thickness; improve sand collapsibility (reduce clay content slightly) |
| Surface roughness (metal penetration into sand pores) | Sand too coarse; inadequate mold compaction; no mold wash | Use finer sand (100-140 mesh); increase ramming density; apply zircon flour mold wash to cavity surfaces |
| Blowholes (large gas cavities, often at top of casting) | Moisture or binder decomposition gases trapped in mold; insufficient venting | Reduce sand moisture; increase sand permeability (coarser sand or less clay); poke vent holes through cope sand to atmosphere |
| Short pour (incomplete casting) | Not enough metal; pouring temperature too low; mold too cold; gating too restrictive | Calculate metal volume needed (cavity + sprue + risers + 10% overage); increase pouring temperature; preheat mold; widen gates |
| Warped or distorted casting | Uneven cooling; casting stressed against rigid mold during solidification; shakeout too early | Design uniform wall thickness; allow casting to cool in mold to below 200°C before shakeout; use chills to promote uniform cooling |
| Dross inclusions in aluminum castings | Inadequate skimming before pouring; turbulent gating system; oxide skin folded in during pour | Skim dross thoroughly before pouring; design bottom-gating system to minimize turbulence; use ceramic foam filter in runner |

## Safety

Foundry work involves the highest temperatures in the machine shop. Safety discipline is non-negotiable.

- **Molten metal hazards**: Cast iron at 1300-1400°C and steel at 1500-1600°C cause catastrophic burns on contact. Metal flows like water and adheres to skin. Aluminum at 700-750°C is less dramatic but equally dangerous — it can wet and stick to clothing, causing deep burns that are difficult to remove.
- **Protective equipment**: Full face shield (not just safety glasses — splashes go over glasses), leather foundry apron, heat-resistant gloves, steel-toed foundry boots with metatarsal guards, long sleeves with no exposed skin. Preheat and inspect all tools (ladles, skimmers, tongs) that will contact molten metal — cold or damp tools cause violent splatter.
- **Ventilation**: Metal fumes (zinc oxide from brass — causes "metal fume fever," manganese from steel — neurological damage, aluminum oxide) require forced ventilation or outdoor work. Charcoal furnaces produce carbon monoxide. Work outdoors or with forced ventilation. P100 respirator for enclosed foundries.
- **Moisture explosions**: The most lethal foundry hazard. Any moisture — damp sand, wet molds, condensation on tools, sweat on the floor — in contact with molten metal produces a steam explosion that launches metal in all directions. 1 gram of water → 1.7 liters of steam at 100°C, expanding to 3000+ liters at iron temperatures. Preheat molds to 200-400°C before pouring. Preheat ladles and crucibles. NEVER pour on concrete — use dry sand bed or metal drip tray.
- **Fire risk**: Foundry work involves open flames, molten metal, and combustible materials. Keep fire extinguishing equipment (dry sand, Class D extinguisher for metal fires) immediately accessible. No water on metal fires — water causes steam explosions.

## See Also

- [Iron & Steel](./iron-steel.md) — bloom smelting, crucible steel, heat treatment of cast parts
- [Metals: Forming](./forming.md) — rolling, forging, and extrusion of cast ingots
- [Machining](../machine-tools/machining.md) — machining cast surfaces to final tolerance
- [Forming (Machine Tools)](../machine-tools/forming.md) — secondary forming of cast stock
- [Iterative Bootstrap](../machine-tools/iterative-bootstrap.md) — building machine tools from castings
- [Bearings & Abrasives](../machine-tools/bearings-abrasives.md) — cutting tools and finishing operations for cast parts
- [Ceramics](../ceramics/index.md) — crucibles, refractory linings, and kiln furniture for foundry use
- [Energy: Charcoal](../energy/charcoal.md) — charcoal and coke for furnace fuel
- [Chemistry: Refractories](../chemistry/refractories.md) — furnace linings and refractory materials
- [Bronze casting](./bronze.md) — bronze and brass casting alloys
- [Metals: Aluminum](./aluminum.md) — aluminum casting alloys and properties
- [Energy: Steam Power](../energy/steam-power.md) — cast iron engine cylinders and boiler components
- [Construction](../construction/index.md) — cast iron structural components
- [Measurement](../measurement/index.md) — dimensional inspection of castings

## Shell Molding

Shell molding produces castings with superior surface finish and tighter dimensional tolerances than green sand, using resin-coated sand that forms a thin, rigid shell around a heated metal pattern.

- **Sand preparation**: Coat fine silica sand (AFS 90-140) with thermosetting phenolic resin (2-4% by weight) and hexamine catalyst (10-15% of resin weight). The resin-coated sand is free-flowing and dry at room temperature.
- **Shell building**: Heat the metal pattern (cast iron or steel) to 200-260°C. Invert the pattern box over a dump box filled with resin-coated sand. Flip the assembly so sand covers the hot pattern for 15-30 seconds. The resin cures on contact, forming a shell 5-15 mm thick on the pattern surface. Return the dump box to upright position — uncured sand falls away, leaving only the cured shell on the pattern. Cure the shell for an additional 30-90 seconds on the heated pattern to develop full strength.
- **Shell removal and assembly**: Eject the completed shell half from the pattern (the resin's shrinkage on curing provides natural draft). Glue two shell halves together with thermosetting adhesive or mechanical clips. Back the assembled shell mold with steel shot or gravel in a flask for support during pouring.
- **Advantages**: Dimensional accuracy ±0.15 mm (vs. ±0.5-1.0 mm for green sand). Surface finish 3-6 μm Ra (vs. 12-25 μm for green sand). Smooth shell cavity produces excellent detail reproduction. Shell sand is reclaimable by mechanical reclamation (grinding to break resin bonds, re-coating with fresh resin).
- **Limitations**: Requires metal patterns (expensive, but durable for 50,000+ cycles). Phenolic resin requires petrochemical or coal-tar feedstock. Shell thickness limits casting weight — practical for parts under 20 kg. Best suited for medium-volume production of precision castings: small gears, valve bodies, compressor housings, and lever arms.

---

*Part of the [Bootciv Tech Tree](../index.md) • [Metals](./index.md) • [All Domains](../index.md)*

File: docs/metals/copper.md
# Copper Production

> **Node ID**: metals.copper
> **Domain**: [Metallurgy](./index.md)
> **Dependencies**: [`foundations.fire`](../foundations/fire.md), [`mining`](../mining/index.md)
> **Enables**: [`metals.bronze`](bronze.md), [`metals.iron-steel`](iron-steel.md), [`metals.non-ferrous`](non-ferrous.md), [`metals.copper-refining`](../energy/electricity.md)
> **Timeline**: Years 5-10
> **Outputs**: copper, copper_ingots, copper_wire, copper_sheet
> **Critical**: No


Copper was the first metal smelted (~5000 BCE) and remains the backbone of electrical infrastructure worldwide. This article covers the full chain: primitive copper smelting from carbonate and sulfide ores, casting, work-hardening, electrolytic refining, brass production, industrial-scale copper smelting, and copper for electrical use. Copper's combination of conductivity (58.0 MS/m at 20 °C for pure annealed copper), corrosion resistance, and ductility makes it irreplaceable for electrical, marine, and structural applications.

For bronze alloying, see [Bronze Production](bronze.md).

## Prerequisites

![A train bringing copper ore out of the mines, Ducktown, Tenn. Fumes from smelting copper for sulfuric acid have destroyed all vegetation and eroded the land LCCN2017877450](../images/metals/metals_copper.jpg)

> *Title: A train bringing copper ore out of the mines, Ducktown, Tenn. Fumes from smelting copper for sulfuric acid have destroyed all vegetation and eroded the land Abstract/medium: 1 slide : color.*

> *Image: Wolcott, Marion Post, 1910-1990, photographer, Public domain*

- [Fire management](../foundations/fire.md) — controlled combustion for furnace operation
- [Charcoal production](../energy/charcoal.md) — fuel achieving 1100-1300 °C in forced-draft furnaces
- [Mining](../mining/index.md) — ore extraction and beneficiation
- [Pottery](../ceramics/pottery.md) — clay working skills for furnace and crucible construction

## Materials

| Material | Specification | Source |
|----------|--------------|--------|
| Malachite ore | Cu₂CO₃(OH)₂, green, 20-57% Cu by mass | [Mining](../mining/extraction.md) |
| Azurite ore | Cu₃(CO₃)₂(OH)₂, blue, 55% Cu by mass | [Mining](../mining/extraction.md) |
| Chalcopyrite ore | CuFeS₂, brass-yellow, 35% Cu by mass | [Mining](../mining/extraction.md) |
| Charcoal | Hardwood, lump grade, >20 mm pieces, >85% fixed carbon | [Charcoal](../energy/charcoal.md) |
| Fire clay | Al₂O₃ content >25%, plasticity index 15-30% | [Ceramics](../ceramics/pottery.md) |
| Silica sand | >95% SiO₂, grain size 0.1-0.5 mm, for molding | [Mining](../mining/processing.md) |

## Copper Smelting

Copper smelting reduces copper oxide ores to metallic copper at temperatures above 1085 °C (copper melting point) in a forced-draft charcoal furnace. Carbonate ores (malachite, azurite) decompose directly to oxide at 300-400 °C, then reduce. Sulfide ores (chalcopyrite) require roasting first.

**Prerequisites**: [charcoal production](../energy/charcoal.md), [fire](../foundations/fire.md), [clay working](../ceramics/pottery.md)

**Materials**: fire clay (Al₂O₃ >25%), sand/grog temper, hardwood charcoal (lump, >20 mm pieces), crushed ore (1-3 cm pieces)

**Ore preparation**:
- **Primary ores**: Malachite (Cu₂CO₃(OH)₂, green), azurite (Cu₃(CO₃)₂(OH)₂, blue), chalcopyrite (CuFeS₂, brass-yellow)
- **Beneficiation**: Hand-sort ore from gangue (waste rock). Crush with stone hammer on stone anvil to 1-3 cm pieces. Wash to remove clay and fines. Roast sulfide ores in open fire (400-600 °C, 4-8 hours) to convert sulfides to oxides and drive off sulfur — essential step for chalcopyrite.
- **[Carbonate ores](../glossary/carbonate-ores.md)** (malachite, azurite) need no roasting — they decompose directly in the furnace.

**Furnace construction (shaft furnace / bloomery-type)**:
1. **Foundation**: Level a dry, fireproof base (stone slab or compacted earth, 60-80 cm diameter ±5 cm).
2. **Walls**: Build clay (fire clay if available) + sand/grog temper in layers 10-15 cm thick. Cylindrical or slightly tapered, 30-60 cm internal diameter ±3 cm, 40-80 cm tall ±5 cm. Wall thickness 10-15 cm ±2 cm. Allow each layer to dry leather-hard before adding the next to prevent wall slump.
3. **Tuyere**: Form a clay tube (2-4 cm bore ±0.5 cm) and insert 10-15 cm above furnace base, angled slightly downward toward the center. Seal around the exterior with clay.
4. **Crucible or hearth**: Form a bowl-shaped depression at furnace base, or make a separate crucible (fired fire clay, 10 cm dia × 12 cm tall ±1 cm) to collect molten copper.
5. **Drying**: Air-dry the furnace 2-5 days, then preheat with a gentle charcoal fire for 15-30 minutes to drive off residual moisture before the first smelt.

**Smelting process**:
1. **Preheat**: Light charcoal in furnace, gentle air blast for 15-30 minutes to dry and preheat walls.
2. **Charge**: Layer crushed ore (2-5 cm depth) and charcoal in alternating layers. Ratio: 3-5 kg charcoal per kg ore.
3. **Increase blast**: Full bellows operation. Temperature rises to 1100-1300 °C. Reaction: 2CuO + C → 2Cu + CO₂ (simplified; actual carbonate ores decompose to oxide first at ~300-400 °C, then reduce).
4. **Duration**: 1-3 hours for small batch (~5-20 kg ore). Maintain charcoal charge throughout.
5. **Tapping or recovery**: Copper collects in crucible/hearth. Break open furnace (destructive for early furnaces) or tilt/tap molten copper into mold. Slag (iron silicate, calcium silicate) floats on top — skim off before pouring.
6. **Yield**: 20-40% copper by weight from good malachite ore. Lower from sulfide ores (8-15%).

**Crucible design**: Clay-graphite crucibles (~60% fire clay + ~40% powdered graphite or charcoal dust) resist thermal shock and last through many heats. Form over a core, dry slowly, fire to harden. A 10 cm dia × 12 cm tall crucible holds ~2-3 kg molten copper. Always preheat crucibles before adding metal — a cold crucible in molten copper may shatter.

**Verification**: Break open a small recovered copper button and examine the fracture surface. Metallic copper shows a distinctive salmon-pink color with no visible gangue inclusions. If the surface is dark, spongy, or contains slag fragments, the furnace did not reach sufficient temperature or the charge ratio was wrong — increase charcoal ratio to 5:1 and extend the blast by 30 minutes.

**Expected performance**: Shaft furnace reaches 1100-1300 °C with forced-draft bellows. Copper recovery: 20-40% of ore mass from carbonate ores, 8-15% from sulfide ores. Furnace lining lasts 3-10 smelts before requiring rebuild.

**Strengths**:
- Achievable with stone-age tools and natural draft or simple bellows
- Carbonate ores (malachite, azurite) require no pre-roasting — single-step process
- Furnace construction uses only clay, sand, and charcoal — no imported materials

**Weaknesses**:
- Furnace must be destroyed (for early shaft designs) or extensively rebuilt after each smelt
- Sulfide ores (chalcopyrite) require a separate roasting step, doubling labor
- Yield is sensitive to charcoal quality and air blast consistency — poor bellows technique wastes fuel

## Casting

Molten copper is poured into molds to produce ingots, tools, and complex shapes. Three mold types serve different purposes; lost-wax casting enables the most intricate forms.

**Prerequisites**: [copper smelting](#copper-smelting) (above), [beekeeping](../animals/beekeeping.md) for wax, [clay working](../ceramics/pottery.md)

**Materials**: silica sand (>95% SiO₂, grain 0.1-0.5 mm), fire clay, beeswax (mp 62-65 °C), soapstone or fine-grained stone for reusable molds

**Mold types**:
- **Sand molds**: Fine, damp silica sand packed around wooden pattern. Pattern removed, copper poured into cavity. Good for simple shapes (ingots, flat tools). Withstands single pour.
- **Clay molds**: Fired clay investment around wax model (lost-wax method) or carved directly. More durable, reusable 1-3 times. Better detail than sand.
- **Stone molds**: Carved soapstone or fine-grained stone. Reusable dozens of times. Best for standardized items (axe heads, ingots).
- **Pouring temperature**: 1150-1250 °C (copper melts at 1085 °C, needs superheat for fluidity). Preheat molds to 200-400 °C to prevent thermal shock and improve fill.

**[Lost-wax casting](../glossary/lost-wax-casting.md)** (complex shapes — tools, ornaments):
1. **Wax model**: Sculpt in beeswax or tallow. Attach wax sprue (5-10 mm dia ±2 mm) and vent wires.
2. **Clay investment**: Coat in thin clay slip, build up 2-4 layers of clay + grog (1-3 cm thick ±0.5 cm). Dry thoroughly (2-4 days at ambient temperature).
3. **Burnout**: Heat to 400-600 °C to melt and drain wax. Raise to 800-900 °C to fire clay hard and burn residual wax.
4. **Pour**: Pour molten copper at 1080-1150 °C into hot mold (improves flow, reduces defects).
5. **Finish**: Cool slowly (2-4 hours), break away investment, cut sprues, file and polish.

**Verification**: Inspect the cast surface for porosity, cold shuts (unfilled areas), and shrinkage cavities. A well-cast copper tool shows smooth surface finish with no visible gas porosity on the fracture face. Test the mold fill by weighing the casting against the expected volume (copper density: 8.96 g/cm³) — a shortfall >5% indicates incomplete fill.

**Expected performance**: Sand mold: single use, surface finish ~0.5-1 mm roughness. Stone mold: 20-50 pours before mold degrades, best dimensional accuracy ±1 mm. Lost-wax: finest detail (sub-mm features possible), one use per investment.

**Strengths**:
- Stone molds produce identical items repeatedly with tight dimensional control (±1 mm)
- Lost-wax casting enables complex, undercut shapes impossible with two-part molds
- Casting eliminates the labor of hammering each tool to shape from raw stock

**Weaknesses**:
- Pouring at >1100 °C into cold or damp molds causes violent steam explosions
- Shrinkage on solidification (copper shrinks ~2%) can cause internal cavities in thick sections
- Sand molds are single-use (but material can be reused!); lost-wax investment is destroyed per casting — high material consumption

## Work-Hardening & Annealing

Pure copper in annealed state is ~50 Vickers hardness — too soft for tools. Cold hammering work-hardens it to ~150 HV (comparable to mild steel) but reduces ductility. Heavily work-hardened copper cracks if bent further.

**[Annealing](../glossary/annealing.md)** (restores ductility): Heat to 400-650 °C (dull to cherry red), hold 30-60 min. Cool in air or quench — unlike steel, quenching does not harden copper. The work-harden → anneal cycle repeats indefinitely.

**[Temperature estimation by color](../glossary/temperature-estimation-by-color.md)** (no instruments): Dark red ~550 °C, cherry red ~650 °C, bright cherry ~750 °C, dark orange ~850 °C, orange ~950 °C, light yellow ~1050 °C, white ~1150 °C+.

**Verification**: Test hardness by pressing a steel file against the workpiece. Annealed copper yields to the file (cuts easily); work-hardened copper at ~150 HV resists the file (slides without cutting). Compare to known reference: a copper coin (annealed) vs. a hammered copper chisel edge.

**Expected performance**: Annealed pure copper: ~50 HV, elongation 50-60%. Cold-worked (50% reduction): ~130-150 HV, elongation 2-5%. The anneal cycle restores >90% of original ductility.

**Strengths**:
- Annealing temperature (400-650 °C) is well below the melting point — low risk of accidentally melting the workpiece
- Work-harden → anneal cycle can repeat indefinitely without cumulative degradation
- No special tools required beyond a heat source and hammer

**Weaknesses**:
- Repeated heating oxidizes the surface, requiring pickling (acid bath) or filing to remove scale
- Temperature estimation by eye has ±50 °C uncertainty at the 400-650 °C range
- Over-annealing grain growth at >700 °C reduces subsequent work-hardening response

## Forging & Forming Copper

Copper can be hot-forged like [iron and steel](iron-steel.md), but at lower temperatures.

**Prerequisites**: [copper smelting](#copper-smelting), [fire](../foundations/fire.md), anvil (stone or iron)

**Materials**: copper billets, charcoal forge, anvil (hardened steel or stone), hammers (1-3 kg cross-peen and ball-peen)

**Hot forging**:
- Heat billet to 700-900 °C (dark orange range). Copper is very malleable at this temperature.
- **Drawing out**: Hammer along the length to stretch and thin the stock. Rotate 90° between passes to keep section roughly square.
- **Upsetting**: Heat end, stand vertically on anvil, hammer the top to thicken and shorten.
- **Bending**: Hot copper bends easily over anvil edge or in a forked fixture. For sharp bends, use a bending jig.

**Wire and sheet production**:
- **Wire**: Start with a square rod (~1 cm section ±2 mm). Swage (hammer) corners down to round. Anneal. Draw through successively smaller holes in a steel or hardened bronze draw plate. Anneal every 2-3 passes. Target: wire down to 1-2 mm diameter for electrical use.
- **Sheet**: Begin with a thick slab. Hammer flat with overlapping blows, working from center outward. Anneal frequently (every few minutes of hammering). Target: sheet of 0.5-2 mm thickness ±0.2 mm. Thinner sheet requires more annealing cycles. Support on a flat anvil or stake while planishing (smooth hammering for flat, uniform surface).

**Verification**: Measure wire diameter with a notch gauge (notches cut at 0.5 mm intervals in a steel plate). Sheet thickness: check with a caliper or by flexing — 0.5 mm copper sheet flexes easily by hand; 2 mm sheet resists bending. Confirm absence of cracks by bending a sample 90° and back — cracking indicates insufficient annealing.

**Expected performance**: Wire drawing reduces diameter by 15-25% per pass. Drawing force: F = σᵧ × A × ln(A₀/A₁), where σᵧ is yield stress (~200 MPa for half-hard copper). Sheet planishing achieves ±0.2 mm thickness uniformity over a 200 mm span.

**Strengths**:
- Copper forgings at 700-900 °C require less force than iron at equivalent temperature (lower yield stress)
- Wire drawing produces continuous lengths with consistent cross-section
- Sheet forming enables lightweight containers, sheathing, and heat exchanger surfaces

**Weaknesses**:
- Copper work-hardens faster than iron — requires more frequent annealing cycles
- Wire drawing below 1 mm diameter needs a precision draw plate and careful tension control (breakage rate increases)
- Sheet thinner than 0.5 mm tears during planishing if annealing is insufficient

## Electrolytic Copper Refining

Fire-refined ("tough pitch") copper is ~99.5% pure — adequate for structural and decorative use but insufficient for electrical conductivity. Electrolytic refining produces 99.99% Cu by dissolving impure anodes and plating pure copper onto cathodes.

**Prerequisites**: [electricity](../energy/electricity.md), [sulfuric acid](../chemistry/acids.md), [fire refining](#industrial-copper-smelting) (anode production)

**Materials**: impure copper anodes (99.0-99.5% Cu, 250-400 kg each), pure copper starter sheets (~1 mm thick), CuSO₄·5H₂O (35-50 g/L Cu²⁺), H₂SO₄ (150-220 g/L), DC power supply (0.25-0.40 V per cell)

**Principle**: An impure copper anode and a pure copper starter sheet (cathode) are immersed in an acidic copper sulfate electrolyte. Applied DC potential (~0.3 V per cell) oxidizes copper at the anode (Cu → Cu²⁺ + 2e⁻) and reduces it at the cathode (Cu²⁺ + 2e⁻ → Cu). Metals less noble than copper (Fe, Ni, Zn, Pb) dissolve into the electrolyte but do not plate out at 0.3 V. Metals more noble (Ag, Au, Pt, Pd) do not dissolve and fall to the tank bottom as **anode slime**.

**Electrolyte**: CuSO₄·5H₂O (35-50 g/L Cu²⁺) + H₂SO₄ (150-220 g/L) in water. Sulfuric acid increases conductivity and prevents CuSO₄ hydrolysis. Operating temperature: 50-65 °C (reduces electrolyte resistance, improves ion migration). Continuous filtration removes suspended solids.

**Operating parameters**:

| Parameter | Value | Unit |
|-----------|-------|------|
| Current density | 200-300 | A/m² of cathode surface |
| Cell voltage | 0.25-0.40 | V per cell |
| Energy consumption | 250-350 | kWh per tonne refined Cu |
| Cathode cycle | 7-14 | days per harvest |
| Cathode mass at harvest | 100-150 | kg |
| Anode life | 21-28 | days |
| Electrode spacing | 80-120 | mm center-to-center |
| Electrolyte temperature | 50-65 | °C |

**Tankhouse design**: Rows of concrete or polymer-lined tanks, each ~4-5 m long × 1 m wide × 1.3-1.5 m deep. Each tank holds 30-50 anode-cathode pairs interleaved at 80-120 mm spacing. Tanks are connected electrically in series; electrodes within a tank are in parallel. A tankhouse processing 200,000 tonnes/year copper operates 500-1,000 cells.

**Anode slime recovery**: Slime accumulates at tank bottoms (0.2-0.8% of anode mass). Typical composition: 10-30% Ag, 0.5-2% Au, trace Pt, Pd, Se, Te. Slime is collected, roasted, leached, and electrolytically refined to recover [precious metals](precious-metals.md) — a critical economic co-product that often pays for the entire refining operation. A smelter processing 1 million tonnes of copper anode per year recovers ~3,000 tonnes of silver and ~30 tonnes of gold from anode slime.

**Purity verification**: Refined cathode copper tests at 99.99% Cu minimum. Electrical conductivity: ≥101% IACS (International Annealed Copper Standard). Impurity limits (ppm by weight): Ag <25, As <5, Bi <1, Fe <10, Ni <10, Pb <5, S <15, Se <2, Te <2, Sb <4. Bismuth is the most damaging trace impurity — even 2-3 ppm Bi causes hot shortness (intergranular cracking during hot rolling) by segregating to grain boundaries.

**Starter sheet preparation**: Thin copper sheets (~1 mm thick) serve as cathode starter sheets. Produced by stripping the deposited copper from titanium or stainless steel blank cathodes after a short (12-24 hour) plating cycle, or by rolling strip stock to gauge. Starter sheet dimensions match anode dimensions. Mechanically straightened and masked at the top edge to prevent edge growth bridging to adjacent anodes.

**Verification procedure**:
1. Test cathode conductivity: measure resistivity of a 100 mm strip — must be ≤1.7241 μΩ·cm (101% IACS).
2. Spectrographic analysis: Ag <25 ppm, Bi <1 ppm, Pb <5 ppm (send sample to lab or use portable XRF).
3. Visual: cathode surface should be smooth, dense, and free of nodules or dendritic growth (indicates excessive current density).

**Expected performance**: 99.99% Cu purity at ≥101% IACS conductivity. Energy consumption: 250-350 kWh per tonne. Anode slime recovery: 0.2-0.8% of anode mass as precious metal-bearing slime.

**Strengths**:
- Produces 99.99% Cu — the purity required for electrical conductors
- Recovers precious metals (Au, Ag) from anode slime as a high-value co-product
- Process is self-sustaining once running — anode dissolution and cathode deposition balance

**Weaknesses**:
- Requires continuous DC power and sulfuric acid — not feasible at primitive technology levels
- Tankhouse is capital-intensive (500-1,000 cells for a 200 kt/yr plant)
- Electrolyte management (temperature, filtration, impurity buildup) requires constant attention

## Brass Production

Brass is a copper-zinc alloy. Zinc lowers melting point, increases ductility, and produces a gold-colored alloy valued for decorative, mechanical, and marine applications. Unlike bronze (Cu-Sn), brass is easier to cast, more malleable at room temperature, and has superior machinability — but lower hardness and less corrosion resistance in seawater.

**Prerequisites**: [copper smelting](#copper-smelting), [zinc metal](non-ferrous.md) or calamine (zinc carbonate)

**Materials**: copper ingots, zinc metal or calamine (ZnCO₃/ZnO), charcoal (reducing cover), clay-graphite crucible

**Common compositions**:
- **[Yellow brass](../glossary/yellow-brass.md)** (60% Cu / 40% Zn): Melting range 880-920 °C. Tensile strength ~340 MPa (as-cast). Good castability, moderate strength, golden color. Used for fittings, valves, hardware, decorative castings.
- **[Cartridge brass](../glossary/cartridge-brass.md)** (70% Cu / 30% Zn): Melting range 915-955 °C. Tensile strength ~320 MPa (annealed), up to 520 MPa (work-hardened). Excellent deep-drawing capability — the standard alloy for ammunition casings, radiator cores, lamp fixtures. Up to 70% cold reduction before annealing required.
- **[Muntz metal](../glossary/muntz-metal.md)** (60% Cu / 40% Zn with trace Fe): Hot-workable, used for structural bolts, condenser tubes.
- **[Admiralty brass](../glossary/admiralty-brass.md)** (70% Cu / 29% Zn / 1% Sn): Tin addition improves seawater corrosion resistance. Condenser and heat-exchanger tubing.
- **[Free-cutting brass](../glossary/free-cutting-brass.md)** (61.5% Cu / 35.5% Zn / 3% Pb): Lead particles act as chip breakers during machining. Machining speed 3-5× higher than plain brass.

**[Calamine cementation process](../glossary/calamine-cementation-process.md)** (pre-industrial): Before metallic zinc was available (zinc boils at 907 °C, below its melting point of 419 °C, making it difficult to produce as a free metal), brass was made by cementation. Ground calamine (zinc carbonate, ZnCO₃, or zinc oxide, ZnO) is mixed with crushed charcoal and heated with molten copper in a closed crucible at 900-1000 °C. Carbon reduces the calamine to zinc vapor, which dissolves directly into the molten copper. Repeated charges of calamine increase zinc content to ~28-33%. This process cannot exceed ~33% Zn — above this, zinc vapor escapes faster than it dissolves. Yield: ~85-90% of theoretical zinc uptake.

**[Direct zinc alloying](../glossary/direct-zinc-alloying.md)** (post-zinc-smelting): Once metallic zinc is available, brass production simplifies. Melt copper in crucible at ~1100 °C. Add zinc metal (melts at 419 °C, boils at 907 °C). Cover crucible with a lid or charcoal layer to minimize zinc vapor loss (zinc volatility is the primary loss mechanism — 3-8% Zn lost as vapor per melt). Stir with a carbon rod. Pour at 950-1050 °C depending on alloy. Zinc recovery: 92-97%.

**Properties vs. bronze**: Brass (70/30) density 8.5 g/cm³ vs. bronze (90/10) 8.8 g/cm³. Brass tensile strength 320 MPa (annealed) vs. bronze 240-310 MPa. Bronze superior for bearings (lower friction), marine hardware (resists dezincification), and tools (higher hardness after work-hardening). Brass superior for decorative work (gold color, takes polish), musical instruments (acoustic properties), and machined fittings. See [specialty alloys](alloys.md) for detailed alloy design principles.

**Verification**: Weigh a casting of known volume — density should be 8.4-8.5 g/cm³ for 70/30 brass. File test: brass cuts more easily than bronze (softer, gummier chips). Color: brass is distinctly gold-yellow; if the casting is reddish, zinc content is too low.

**Expected performance**: Casting temperature: 950-1050 °C. Zinc loss: 3-8% as vapor per melt. Machinability: 3-5× free-cutting brass vs. plain brass. Tensile strength: 320-520 MPa depending on composition and work-hardening.

**Strengths**:
- Lower melting point than copper or bronze — easier to cast in charcoal furnaces
- Gold-colored appearance — valued for decorative hardware without precious metal cost
- Superior machinability — brass cuts cleanly at high speed with simple tooling

**Weaknesses**:
- Dezincification in seawater — zinc leaches out, leaving weak, porous copper residue
- Zinc vapor is toxic — oxide fumes cause "metal fume fever" (flu-like symptoms)
- Cementation process limited to ~33% Zn — higher-zinc brasses require metallic zinc

## Copper for Electrical Use

Copper is the dominant electrical conductor worldwide. Its combination of high conductivity (58.0 MS/m at 20 °C for annealed pure copper), ductility (enables wire drawing to fine gauges), solderability, and moderate cost make it irreplaceable in power generation, transmission, motors, and electronics.

**Prerequisites**: [electrolytic copper refining](#electrolytic-copper-refining), [wire drawing](#forging-forming-copper), [electricity](../energy/electricity.md)

**Materials**: electrolytic copper cathodes (99.99% Cu), tungsten carbide or diamond drawing dies, soap solution or oil-based lubricant, enamel or insulation materials

**IACS conductivity standard**: The International Annealed Copper Standard defines 100% IACS = 58.0 MS/m (mega-siemens per meter) volumetric electrical conductivity at 20 °C. This corresponds to a resistivity of 1.7241 μΩ·cm. Commercial electrolytic tough-pitch copper (C11000) tests at 100-101% IACS. All copper alloys are rated as percentages of this standard. Phosphorus is a potent conductivity reducer — as little as 0.02% P drops conductivity to ~85% IACS.

**[OFHC copper](../glossary/ofhc-copper.md)** (Oxygen-Free High Conductivity, C10100/C10200): Produced by melting and casting copper under a reducing (CO/N₂) atmosphere or in a vacuum induction furnace, eliminating dissolved oxygen (which forms Cu₂O inclusions in tough-pitch copper). OFHC copper achieves 101% IACS (58.5 MS/m) minimum. Superior ductility, weldability, and hydrogen embrittlement resistance compared to tough-pitch. Essential for vacuum tube components, bus bar for plating cells, and high-reliability electronic connectors. Oxygen content <10 ppm (vs. 200-500 ppm in tough-pitch).

**Wire drawing at scale**:
1. **Rod stock**: Continuously cast and rolled 8-12 mm diameter copper rod (Southwire or Properzi process). Rod is coiled into 2-5 tonne pay-off packs.
2. **Multi-die drawing**: Rod passes through a series of tungsten carbide or diamond drawing dies of decreasing bore diameter. Each die reduces cross-section by 15-25%. Lubrication: soap solution or oil-based drawing compound. A 12-die machine draws 8 mm rod to 1.6 mm wire at ~30 m/s.
3. **Intermediate annealing**: Work-hardened wire is annealed in a continuous strand annealer (resistive heating to 400-600 °C under inert atmosphere) between draw passes. This restores conductivity and ductility. Without annealing, conductivity drops to ~97% IACS due to dislocation scattering.
4. **Fine wire**: Down to 0.05-0.10 mm diameter for winding wire. 20+ draw passes from 8 mm rod. Breakage rate increases below 0.1 mm — precision tension control required.
5. **Yield**: 95-98% of rod mass becomes finished wire (2-5% lost to oxide scale, trimming, breakage).

**Drawing forces and die design**: Draw force F = σᵧ × A × ln(A₀/A₁) where σᵧ is yield stress, A₀ and A₁ are initial and final cross-sectional areas. Approach angle of the die cone: 12-18° (steeper angles increase redundant work, shallower angles increase friction). Bearing length: 0.3-0.8× wire diameter. Die wear rate: 1-5 μm bore enlargement per tonne of wire drawn through tungsten carbide dies; diamond dies last 10-50× longer for fine wire.

**Continuous casting rod systems**: The Southwire process casts 8-12 mm rod continuously through a graphite-coated copper wheel mold, then hot-rolls it through 8-14 rolling stands to final rod diameter. Line speed: 5-15 m/min. Annual output per line: 50,000-200,000 tonnes. The Properzi process uses a rotating ring mold instead of a wheel. Both produce rod with <0.04% oxygen (tough-pitch grade) suitable for direct wire drawing without additional processing.

**Insulation**:
- **Enamel (magnet wire)**: Polyurethane, polyester, or polyimide coatings applied by repeated dipping and curing cycles. Film builds of 0.02-0.10 mm. Polyurethane solderable at 380 °C (no strip needed). Polyimide (class 220, 220 °C continuous rating) for motors and transformers.
- **PVC insulation**: Extruded polyvinyl chloride jacket, rated to 70 °C or 105 °C. General-purpose building wire and cable.
- **XLPE insulation**: Cross-linked polyethylene, rated to 90 °C continuous, 130 °C emergency. Power cable for distribution and transmission.
- **Paper-oil insulation**: Kraft paper tape wound in overlapping layers, vacuum-impregnated with mineral oil. High-voltage cable (up to 500 kV). Obsolescent for new installation but widely installed.

**Major product forms**:
- **Bus bar**: Flat rectangular copper bar (6-12 mm thick × 25-100 mm wide) for low-resistance power distribution in switchgear, plating plants, substations. Carries 500-5,000 A depending on cross-section. Surface-tinned at connections to prevent oxide buildup.
- **Power cable**: Stranded copper conductors (19-127 strands, 1-4 mm each) insulated and sheathed. 1 kV to 500 kV ratings. Underground and submarine applications.
- **Winding wire (magnet wire)**: Round or rectangular enameled copper wire for electric motor stators, transformer coils, generator windings, electromagnets. Sizes from 0.05 mm (AWG 44) to 5 mm (AWG 4). A large power transformer contains 50-200 tonnes of winding wire.

**Verification**: Measure wire resistance with a Kelvin (4-wire) bridge. Resistance per meter at 20 °C for 1 mm² cross-section: 0.01724 Ω/m (corresponds to 100% IACS). Deviation >2% indicates impure copper or insufficient annealing.

**Expected performance**: Conductivity: 58.0-58.5 MS/m (100-101% IACS). Wire drawing: 15-25% area reduction per die pass. Die wear: 1-5 μm/tonne for WC dies. Overall yield: 95-98% from rod to finished wire.

**Strengths**:
- Highest conductivity of any engineering metal (excluding silver, which costs 80× more)
- Ductile enough for wire drawing to 0.05 mm diameter without intermediate annealing
- Solderable, weldable, and recyclable without loss of conductivity

**Weaknesses**:
- Requires 99.99% purity (electrolytic refining) for full conductivity — fire-refined copper is inadequate
- Wire drawing below 0.1 mm diameter has high breakage rates — needs precision tension control
- Copper is dense (8.96 g/cm³) — aluminum is preferred for overhead transmission lines where weight matters

## Industrial Copper Smelting

At industrial scale, copper smelting processes sulfide concentrates (20-35% Cu) through a multi-stage pyrometallurgical route: concentrate → matte → blister copper → fire-refined copper → electrolytic copper. Modern smelters process 100,000 to 1,000,000+ tonnes of concentrate per year. See [primary metal forming](forming.md) for downstream processing of refined copper.

**Prerequisites**: [mining and ore processing](../mining/processing.md), [electricity](../energy/electricity.md), [sulfuric acid production](../chemistry/acids.md)

**Materials**: copper sulfide concentrate (20-35% Cu, primarily chalcopyrite CuFeS₂), silica flux, oxygen-enriched air, refractory brick (magnesite-chrome)

**Concentrate preparation**: Mined ore (0.5-2% Cu) is crushed, ground to 50-100 μm, and concentrated by froth flotation to 20-35% Cu as a sulfide concentrate (primarily chalcopyrite CuFeS₂, chalcocite Cu₂S, bornite Cu₅FeS₄). Concentrate is filtered to 8-10% moisture and transported to the smelter.

**[Reverberatory furnace](../glossary/reverberatory-furnace.md)** (traditional, 1900s-1970s): A long, shallow hearth furnace (30 m × 10 m) with a refractory roof. Coal, oil, or gas flame heats the roof, which radiates heat onto the charge. Concentrate + flux (silica sand) fed at one end; matte (Cu-Fe-S melt, 30-45% Cu) and slag (iron silicate) separate by density. Operating temperature: 1500-1600 °C. Off-gas: 1-2% SO₂ — too dilute for acid plant, historically vented (major pollution source). Matte tapped from furnace bottom, slag skimmed. Fuel consumption: 4-6 GJ per tonne of concentrate. Mostly superseded by flash smelting.

**[Flash smelting](../glossary/flash-smelting.md)** (Outokumpu process, dominant since 1970s): Dry concentrate (moisture <0.3%) is blown with preheated air or oxygen-enriched air (30-95% O₂) through a burner into a tall furnace shaft. The sulfide particles ignite and self-roast in flight — the exothermic oxidation of iron sulfides (2FeS + 3O₂ → 2FeO + 2SO₂) supplies 40-70% of the process heat. Matte (50-70% Cu) collects in the furnace hearth; slag (FeO-SiO₂) floats above. Off-gas: 10-30% SO₂ — strong enough for sulfuric acid production (contact process). Oxygen enrichment increases SO₂ concentration and reduces off-gas volume. Capacity: 1,000-3,000 tonnes concentrate/day per furnace. Fuel consumption: 0.5-2 GJ/tonne (far less than reverberatory due to autogenous heat).

**[Peirce-Smith converter](../glossary/peirce-smith-converter.md)** (matte → blister copper): A horizontal cylindrical vessel (3-5 m dia × 9-12 m long), lined with basic refractory (magnesite-chrome), mounted on trunnions for rotation. Molten matte (50-70% Cu) is charged, and air is blown through submerged tuyeres (30-60 mm dia, 40-50 tuyeres along the cylinder length) at 1-2 bar.

Two-stage blow cycle:
1. **Slag blow**: Air oxidizes FeS in the matte to FeO + SO₂. Silica flux added to form fayalite slag (2FeO·SiO₂). Slag is poured off by tilting the converter. Duration: 2-6 hours depending on iron content. This stage removes most iron and sulfur.
2. **Copper blow**: Remaining Cu₂S is oxidized: 2Cu₂S + 3O₂ → 2Cu₂O + 2SO₂, then Cu₂S + 2Cu₂O → 6Cu + SO₂. The product is **[blister copper](../glossary/blister-copper.md)** (98-99% Cu, named for SO₂ blisters trapped during solidification). Duration: 1-3 hours. Temperature: 1150-1250 °C.

**[Fire refining](../glossary/fire-refining.md)** (blister → tough pitch): Blister copper is melted in a reverberatory or rotary anode furnace at 1150-1200 °C. Two stages:
1. **Oxidation**: Air blown through or over the melt oxidizes impurities (Fe, Zn, Pb, Sn) to slag. Some Cu oxidizes to Cu₂O (dissolved oxygen rises to 0.6-0.9%).
2. **Poling**: Green tree trunks (historically) or natural gas/reductant gas bubbled through the melt reduces dissolved Cu₂O back to Cu, lowering oxygen to 0.03-0.05%. "Tough pitch" copper at ~99.5% Cu is cast into anodes (800-1000 mm × 800-1000 mm × 40-50 mm, ~250-400 kg each) for electrolytic refining.

**Sulfuric acid co-production**: Flash smelter and Peirce-Smith converter off-gases are combined, cooled, cleaned (electrostatic precipitators, wet scrubbers), and fed to a double-contact double-absorption (DCDA) sulfuric acid plant. Conversion efficiency: 99.5-99.9% of SO₂ to H₂SO₄. A smelter processing 1 million tonnes/year of 30% Cu concentrate produces ~1.0-1.2 million tonnes of sulfuric acid (100% H₂SO₄ basis). This acid is sold for leaching, fertilizer production, or chemical manufacture — a major revenue stream. Smelters without acid plants cannot operate in jurisdictions with modern emission regulations.

**[Hydrometallurgical alternative](../glossary/hydrometallurgical-alternative.md)** (SX-EW): Oxide ores (malachite, chrysocolla) unsuitable for froth flotation are leached with dilute sulfuric acid (50-100 g/L) in heap or dump leaching operations. Pregnant leach solution (1-6 g/L Cu²⁺) is concentrated by solvent extraction (LIX reagents in kerosene diluent) to 35-50 g/L Cu, then electrowon directly to cathode copper (99.99% Cu) in electrowinning cells at 180-250 A/m² and 1.8-2.2 V per cell. Energy consumption: 2,200-2,800 kWh per tonne Cu (higher than electrorefining due to higher cell voltage). SX-EW accounts for ~15-20% of world copper production, predominantly from Chile and the southwestern United States. No SO₂ emissions — the only pyrometallurgical copper route with inherently zero sulfur gas output.

**Verification**: Blister copper sampled by drilling 3-4 holes per anode, analyzing drillings by XRF or wet chemistry. Target: 98-99% Cu. Electrolytic cathode tested for conductivity (≥101% IACS) and impurity levels (Bi <1 ppm).

**Expected performance**: Flash smelter: 1,000-3,000 tonnes concentrate/day, matte grade 50-70% Cu. Converter: blister copper 98-99% Cu. Fire refining: 99.5% Cu anodes. Overall recovery: 95-98% of copper in concentrate becomes refined cathode.

**Strengths**:
- Flash smelting is largely autogenous — sulfide oxidation supplies 40-70% of process heat
- Sulfuric acid co-product from SO₂ capture pays for a significant portion of operating costs
- SX-EW route avoids all SO₂ emissions — suitable for oxide ore bodies without smelters

**Weaknesses**:
- Massive capital investment (smelter + acid plant + tankhouse: $1-5 billion)
- SO₂ emissions from legacy reverberatory furnaces caused severe environmental damage
- Peirce-Smith converter refractory lining lasts only 6-12 months between rebuilds

## Copper-Nickel Alloys

Copper and nickel are fully soluble in each other in all proportions (complete solid solution), enabling a continuous range of alloys with properties tailored between the two elements. Nickel strengthens copper (solid-solution hardening), dramatically improves corrosion resistance (especially in seawater), and modifies electrical resistivity.

**Prerequisites**: [copper refining](#electrolytic-copper-refining), [nickel metal](non-ferrous.md), induction furnace

**Materials**: electrolytic copper (99.99% Cu), nickel cathode (>99.9% Ni), manganese (0.5-1% addition), iron (0.5-2% addition), charcoal cover

**Cupronickel (copper-nickel)**: The premier marine alloy family. Nickel content 10-30% with small additions of iron (0.5-2%) and manganese (0.5-1%) for improved impingement corrosion resistance and deoxidation.

- **[90/10 cupronickel](../glossary/9010-cupronickel.md)** (C70600: 88.5% Cu, 10% Ni, 1.5% Fe, 0.5% Mn): Tensile strength ~320 MPa (annealed), ~440 MPa (cold-worked). Excellent resistance to seawater corrosion, biofouling, and stress corrosion cracking. Used for seawater piping, condenser tubes, heat exchangers, desalination plant tubing. Service life: 20-40 years in flowing seawater. Thermal conductivity: 45 W/m·K (vs. 52 for brass, 390 for pure copper).
- **[70/30 cupronickel](../glossary/7030-cupronickel.md)** (C71500: 69% Cu, 30% Ni, 0.7% Fe, 0.5% Mn): Higher strength (~380 MPa annealed, ~520 MPa cold-worked) and superior corrosion resistance in high-velocity seawater (up to 3.5 m/s). Used for naval ship hulls, submarine pipework, offshore platform systems. More expensive (higher Ni content) but lasts longer in severe service. Added chromium (C71900, 30% Ni + 2.8% Cr) for weldability and localized corrosion resistance.

**[Constantan](../glossary/constantan.md)** (55% Cu / 45% Ni, also called Eureka wire, Cupronickel 45): Electrical resistivity ~49 μΩ·cm (vs. 1.7 for pure copper) — among the highest of any copper alloy. Resistivity is nearly constant over a wide temperature range (temperature coefficient of resistance ~±0.00002/°C from 0-100 °C, vs. 0.00393/°C for pure copper). This stability makes constantan the standard resistor alloy for precision instruments, strain gauges, and shunt resistors.

**Thermocouple use**: Type J (iron-constantan, 0-760 °C), Type T (copper-constantan, -200 to 370 °C), and Type E (chromel-constantan, -200 to 900 °C) thermocouples all use constantan as one leg. Seebeck coefficient: ~50-60 μV/°C for Cu-Constantan pair. Calibration tables standardized (NIST ITS-90). Thermocouple wire is drawn to 0.1-1.0 mm diameter, insulated with fiberglass or ceramic fiber. Junction formed by twisting and welding (gas or resistance weld).

**Melting and casting**: Cupronickel alloys melt at 1170-1240 °C (range depends on Ni content). Melted in coreless induction furnaces under charcoal cover to prevent oxidation. Deoxidized with magnesium or lithium before pouring. Cast in graphite or metal molds (permanent mold casting). Nickel increases the tendency for inverse segregation (Ni-enriched surface layer) — controlled by mold preheat (200-400 °C) and moderate pour speed. Hot-working range: 800-950 °C. Cold-working: up to 50% reduction before annealing required (anneal at 650-800 °C).

**[Nickel silver](../glossary/nickel-silver.md)** (German silver, 55-65% Cu / 10-30% Ni / 20-30% Zn): Contains no silver — named for its silvery appearance. Resistivity ~25-30 μΩ·cm. Used for tableware, musical instrument bodies (flutes, saxophones), resistor wire, and decorative hardware. The Zn addition lowers cost and improves castability but reduces seawater corrosion resistance compared to binary cupronickel. Melting range: 960-1120 °C. Density: 8.4-8.7 g/cm³ depending on composition. Machinability rating: 30-40% of free-cutting brass (the Ni content work-hardens rapidly during cutting, increasing tool wear).

**Verification**: Measure alloy density (cupranickel range 8.4-8.9 g/cm³). Test corrosion resistance by salt spray exposure (ASTM B117) — 90/10 cupronickel shows <0.025 mm/year weight loss after 30 days in 3.5% NaCl spray. Thermocouple calibration: compare Type T (Cu-Constantan) readings against a NIST-traceable reference at 0 °C (ice point) and 100 °C (boiling water) — tolerance ±1 °C.

**Expected performance**: 90/10 cupronickel: 320 MPa tensile (annealed), 20-40 year service life in flowing seawater. 70/30 cupronickel: 380 MPa tensile (annealed), withstands 3.5 m/s seawater flow. Constantan: resistivity 49 μΩ·cm, TCR ±0.00002/°C.

**Strengths**:
- Cupronickel resists seawater corrosion, biofouling, and stress corrosion cracking — no other copper alloy family matches its marine performance
- Constantan provides near-zero temperature coefficient of resistance — ideal for precision resistors and thermocouples
- Copper and nickel form a complete solid solution — no brittle intermetallic phases at any ratio

**Weaknesses**:
- Nickel is expensive and geopolitically concentrated (Indonesia, Philippines, Russia supply >50%)
- Cupronickel is difficult to machine (work-hardens rapidly, 30-40% of free-cutting brass machinability)
- Thermocouple wire (constantan) requires calibration against reference standards — not plug-and-play

## Selection Guide

**Decision criteria — choosing copper production and processing methods**:
- Use **shaft furnace smelting** of carbonate ores (malachite/azurite) for primitive copper — single-step, no pre-roasting, achievable with stone-age tools
- Use **flash smelting** for industrial-scale sulfide concentrate processing — autogenous (40-70% of heat from sulfide oxidation), 1,000-3,000 t concentrate/day
- Use **SX-EW** for oxide ore bodies unsuitable for flotation — heap leach with sulfuric acid, no SO₂ emissions, 15-20% of world copper
- Use **electrolytic refining** for 99.99% Cu required for electrical conductors — 250-350 kWh/t, recovers precious metals from anode slime
- Use **lost-wax casting** for complex shapes with undercuts; **stone molds** for standardized items (20-50 pours); **sand molds** for one-off large castings
- Use **cupronickel (90/10)** for seawater piping; **70/30** for high-velocity seawater (>3.5 m/s)
- Use **constantan (55Cu/45Ni)** for precision resistors and thermocouple wire — near-zero temperature coefficient of resistance

**Implementation steps for copper production**:
1. Identify ore type: carbonate (malachite/azurite) for simple smelting, sulfide (chalcopyrite) for industrial route requiring roasting
2. Assess scale: shaft furnace for 5-20 kg batches; flash smelter for 1,000+ t/day
3. Establish fuel supply: charcoal for primitive smelting; natural gas/oil for industrial reverberatory furnaces
4. Set up electrolytic refining tankhouse if electrical-grade copper is needed — requires DC power and H₂SO₄
5. Establish quality testing: conductivity measurement (≥101% IACS for electrical use), spectrographic analysis for impurity limits
6. Add wire drawing capability for electrical conductor production — draw plates, lubrication, and intermediate annealing

**Copper processing route trade-offs**:

| Method | Ore Type | Scale | Purity | Energy | Capital | Best For |
|---|---|---|---|---|---|---|
| Shaft furnace | Carbonate | 5-20 kg/batch | ~95% Cu | Low (charcoal) | Very Low | Primitive/early production |
| Flash smelting | Sulfide concentrate | 1,000-3,000 t/day | 98-99% blister | Low (autogenous) | Very High | Industrial sulfide processing |
| SX-EW | Oxide | Variable | 99.99% Cu | 2,200-2,800 kWh/t | Medium | Oxide ores, no smelter |
| Electrolytic refining | Fire-refined anodes | 200,000+ t/yr | 99.99% Cu | 250-350 kWh/t | High | Electrical-grade copper |
| Lost-wax casting | Molten Cu/Bronze | 1 per investment | N/A | Low | Very Low | Complex shapes, sub-mm detail |
| Sand casting | Molten Cu/Bronze | 1 per mold | N/A | Low | Very Low | Simple shapes, large castings |

## Safety & Hazards

- **Molten metal burns**: Copper melts at 1085 °C and causes devastating deep-tissue burns on skin contact. Molten metal splashes readily when poured into damp or cold molds. Wear heavy leather apron, gauntlet gloves, face shield, and closed-toe boots. Preheat all molds and crucibles to 200-400 °C before contact with molten metal — a cold or damp crucible may shatter violently, spraying molten copper. Never pour molten metal into wet molds; trapped moisture flashes to steam and ejects metal explosively.
- **Toxic fumes from arsenical ores**: Arsenic-bearing copper ores (ennargite Cu₃AsS₄, tennantite Cu₁₂As₄S₁₃) release arsenic trioxide (As₂O₃) vapor during roasting (400-600 °C) and smelting. Arsenic fumes cause nausea, vomiting, abdominal pain, and long-term nerve and organ damage. OSHA PEL for As₂O₃: 0.01 mg/m³ as an 8-hour TWA. Smelt in well-ventilated areas or under a hood. Respiratory protection (P100 particulate filter or better) required when roasting sulfide or arsenic-bearing ores. Lead, often present as a trace impurity in copper ores, vaporizes above 500 °C — lead fume inhalation causes cumulative neurological damage. OSHA PEL for Pb: 0.05 mg/m³.
- **Carbon monoxide poisoning**: Charcoal-fueled shaft furnaces produce substantial carbon monoxide (CO), especially during the full-blast smelting phase (1100-1300 °C). CO is odorless, colorless, and causes headache at 100 ppm, dizziness at 200 ppm, confusion at 400 ppm, and death at >1,000 ppm with 1-2 hours exposure. NIOSH IDLH: 1,200 ppm. Never operate furnaces in enclosed spaces. Ensure through-draft ventilation. Operators showing confusion or dizziness should be moved to fresh air immediately.
- **Zinc oxide fume (metal fume fever)**: Brass melting and zinc alloying generate zinc oxide (ZnO) fume when zinc vaporizes at 907 °C and re-oxidizes in air. Inhalation causes "metal fume fever" — flu-like symptoms (chills, fever, muscle aches, metallic taste) beginning 4-8 hours after exposure. OSHA PEL for ZnO fume: 5 mg/m³ as an 8-hour TWA. Prevention: local exhaust ventilation at the crucible, or work upwind of the pour.
- **Slag and spark injuries**: During hot forging and slag skimming, hot slag and metal particles spray out as bright sparks at 700-900 °C. Eye protection (safety glasses rated ANSI Z87.1 or face shield) is essential when hammering hot metal. Slag skimmed from molten copper retains dangerous heat for extended periods — set aside on dry sand or refractory surface, never on combustible material.


## Troubleshooting

| Problem | Probable Cause | Solution |
|---------|---------------|----------|
| Smelt yields only 10% copper from malachite ore (should be 20–40%) | Charcoal-to-ore ratio too low (below 3:1) or furnace temperature below 1100°C | Increase charcoal ratio to 5:1; verify forced-air blast reaching 1100–1300°C; extend blast duration by 30 minutes |
| Lost-wax casting shows incomplete fill (cold shuts) | Mold not preheated or pouring temperature below 1150°C — metal solidifies before filling cavity | Preheat mold to 200–400°C; superheat copper to 1080–1150°C; increase sprue diameter to 8–10 mm for better flow |
| Work-hardened copper cracks during bending | Over-worked without intermediate annealing — elongation dropped below 5% | Anneal at 400–650°C for 30–60 minutes to restore >90% ductility before further cold working; quenching does not harden copper |
| Electrolytic cathode fails conductivity test (<101% IACS) | Current density too high (>300 A/m²) causing dendritic growth and impurity occlusion | Reduce current density to 200–300 A/m²; maintain electrolyte at 50–65°C; continuously filter electrolyte to remove suspended solids |
| Brass casting has reddish color instead of gold-yellow | Zinc vapor loss (3–8% per melt) underestimated — zinc content below target 30% | Increase zinc charge by 5–8% to compensate for vaporization; cover crucible with lid or charcoal layer at 950–1050°C |
| Wire drawing: high breakage rate below 0.1 mm diameter | Insufficient intermediate annealing or die bore worn >5 μm over specification | Anneal every 2–3 passes (400–600°C under inert atmosphere); inspect tungsten carbide dies for wear (1–5 μm/tonne); replace with diamond dies for fine wire |
| Stone mold casting shows dimensional drift after 20+ pours | Mold surfaces eroding from repeated thermal cycling at 1085–1200°C | Switch to new mold after 20–50 pours; for production runs >50 units, use carved soapstone or iron permanent molds |
| Clay crucible shatters during copper pour | Crucible not dried or preheated — residual moisture flashes to steam on contact with molten copper | Air-dry furnace 2–5 days; preheat with gentle charcoal fire 15–30 minutes; never place a cold crucible into molten copper |
| Cupronickel casting shows surface cracking and inverse segregation | Pour speed too fast or mold too cold (<200°C) causing Ni-enriched surface layer | Preheat mold to 200–400°C; reduce pour speed; deoxidize melt with magnesium or lithium before casting at 1170–1240°C |

## See Also

- [Bronze Production](bronze.md) — bronze alloying with tin
- [Fire-Making](../foundations/fire.md) — smelting heat source
- [Mining Index](../mining/index.md) — copper ore extraction
- [Iron & Steel](iron-steel.md) — next metallurgical stage
- [Non-Ferrous Metals](non-ferrous.md) — brass, zinc, and other copper alloys
- [Metal Casting](casting.md) — casting techniques in detail

*Part of the [Bootciv Tech Tree](../index.md) · [Metals](./index.md) · [All Domains](../index.md)*
