Repository: egofree/TechTree

# From Stone to Silicon: Civilization Bootstrap Tech Tree

A structured, visual guide to bootstrapping modern industrial civilization, starting from stone-age materials and reaching high-end semiconductors (GPUs) and solar cells.

This project documents the complete dependency chain from fire and stone tools through metallurgy, machine tools, chemistry, and silicon fabrication to advanced integrated circuits. It includes parallel "side quest" tracks for the supporting infrastructure that makes long-term technological development sustainable across generations.

File: docs/metals/zinc.md (part 2 of 2)
# Zinc Production
**ZnO transparent conductor**: Zinc oxide doped with aluminum (AZO, Al-doped ZnO, typically 2% Al₂O₃ in ZnO) or gallium (GZO) is a transparent conductive oxide (TCO) — simultaneously transparent to visible light (>80% transmission at 400-700 nm) and electrically conductive (resistivity 2-8 × 10⁻⁴ Ω·cm). Used as a lower-cost alternative to indium tin oxide (ITO, In₂O₃:Sn) for transparent electrodes in solar cells, flat-panel displays, and touch screens. Sputter deposit AZO films (200-500 nm thick) from a ZnO:Al₂O₃ ceramic target at room temperature in Ar/O₂ atmosphere. Sheet resistance: 5-20 Ω/sq. Indium is scarce and expensive ($300-800/kg) — zinc is abundant and cheap ($2-3/kg), making AZO attractive for large-area applications despite slightly higher resistivity than ITO.

## Zinc in Agriculture

**Zinc fertilizer**: Zinc sulfate monohydrate (ZnSO₄·H₂O, 36% Zn) is the most common zinc fertilizer, applied at 5-25 kg/ha to correct zinc-deficient soils. Zinc deficiency is the most widespread micronutrient deficiency in world agriculture — affects 50% of cereal-growing soils globally (particularly calcareous, high-pH soils where Zn is immobilized as ZnCO₃ and Zn(OH)₂). Chelated zinc (Zn-EDTA, 14% Zn) is more effective on high-pH soils (EDTA keeps Zn soluble at pH >7) but costs 5-10× more than zinc sulfate. Foliar spray: 0.5-1.0% ZnSO₄ solution at 200-400 L/ha, applied 2-3 times during the growing season. Zinc increases wheat yield by 10-25% on deficient soils. Rice: zinc deficiency causes "khaira disease" (brown spots on leaves, stunted growth) — controlled by dipping seedling roots in 2% ZnO suspension before transplanting.

**Zinc in animal nutrition**: Zinc oxide (ZnO) added to livestock feed at 100-3000 mg/kg (pharmacological dose for post-weaning diarrhea control in piglets — ZnO at 2000-3000 mg/kg reduces diarrhea incidence by 30-50% and improves growth rate by 10-20%). Standard dietary requirement: 40-100 mg Zn/kg feed for cattle, swine, and poultry. Zinc proteinate (chelated Zn with amino acids) has higher bioavailability than ZnO (120-150% relative bioavailability vs. 100% for ZnSO₄). Environmental concern: high-dose ZnO in pig feed leads to Zn accumulation in manure (500-2000 mg Zn/kg dry manure vs. 100-300 mg/kg without supplementation) — repeated application of Zn-rich manure to farmland elevates soil Zn to potentially phytotoxic levels (>300 mg/kg).

## Zinc-Anode Coatings for Steel in Concrete

**Galvanized rebar**: Hot-dip galvanized steel reinforcing bar (rebar) for concrete structures exposed to chlorides (marine environments, bridge decks, parking structures). Coating thickness: 85-200 μm (heavier than structural galvanizing — concrete is highly alkaline, pH 12.5-13.5, and zinc corrodes slowly in alkaline solution). In concrete, zinc initially reacts with Ca(OH)₂ to form calcium hydrozincate (Ca[Zn(OH)₃]₂·2H₂O), which passivates the surface. Zinc corrodes at 0.5-2.0 μm/year in sound concrete (no chloride penetration) — a 100 μm coating provides 50-200 years of service life before the steel is exposed. When chlorides reach the rebar level, zinc provides additional decades of cathodic protection before the coating is consumed. Service life of galvanized rebar in marine concrete: 75-150 years (vs. 25-50 years for uncoated black rebar, 50-100 years for epoxy-coated rebar). Cost premium: 20-35% over black rebar.

## Recycling and Sustainability

**Zinc recycling economics**: Zinc is recovered from three main scrap streams: (1) Brass scrap: sorted by color and spark-tested for composition, remelted in induction furnaces at 1000-1100°C with flux cover (borax + silica) to prevent zinc volatilization. Zinc recovery: >98%. (2) Galvanized steel scrap: fed to electric arc furnaces (EAF) for steel recycling. Zinc boils off (bp 907°C, well below steel melting point of 1538°C) and is collected as EAF dust (15-30% Zn). The dust is processed in a Waelz kiln (rotary kiln, 50 m long × 3.5 m diameter, 1100-1200°C, coke breeze reductant) — zinc is reduced, vaporized, re-oxidized, and collected in a bag filter as crude ZnO (50-65% Zn). This crude ZnO is fed to primary zinc smelters. Waelz kiln recovery: 85-95% of zinc in EAF dust. (3) Die-cast scrap: Zamak parts sorted by alloy grade, remelted at 400-450°C. Closed-loop recycling in die-casting foundries — scrap runners and flash are remelted with minimal treatment. Overall zinc recycling rate: 30-40% globally (limited by dissipation of zinc from galvanized structures into the environment over decades of service).

## Architectural Zinc

**Zinc roofing and cladding**: Rolled zinc sheet (0.7-1.0 mm, Ti-Cu alloyed zinc — Zn + 0.06-0.20% Ti + 0.08-0.15% Cu for improved creep resistance and tensile strength) used for roofing, wall cladding, and rainwater goods. Installed with standing seams or batten seams (folded joints, no solder). Titanium content refines the grain structure, preventing the intergranular creep that causes pure zinc sheets to sag between supports. Sheet width: 500-1000 mm, coil length: 10-50 m. Typical roof panel: 0.8 mm thick, 530 mm wide, installed on 220 mm centers with 25 mm standing seams.

**Patina development**: New zinc has a bright silver metallic appearance. Over 6-24 months of atmospheric exposure, it develops a natural patina of zinc carbonate hydroxide (Zn₄CO₃(OH)₆·H₂O — hydrozincite) that gives the surface its characteristic blue-gray matte finish. The patina is self-healing — scratches that expose fresh zinc rapidly form new patina. Pre-weathered zinc (artificially patinated by acid/phosphate treatment at the factory) is available for architects who want the aged appearance immediately. Color stability: the blue-gray patina is permanent and does not continue to darken — zinc roofs from the 19th century in Paris and Brussels look the same as 10-year-old roofs.

**Zinc wall cladding**: Flat lock panels (300-600 mm × 600-1200 mm, interlocking folded edges) or rhomboid tiles (diagonal flat-lock panels) create a smooth, monolithic building skin. Joint width: 20-25 mm (visible seam). Wind load resistance: 1.5-3.0 kPa (suction) depending on panel size and fastener spacing. Impact resistance: hail resistance up to 25 mm diameter without denting (0.8 mm zinc at 45° slope). Fire resistance: non-combustible (zinc melts at 420°C but does not ignite — classified A1 per EN 13501-1). Acoustic performance: zinc panels on a 100 mm mineral wool insulation substrate achieve Rw 45-55 dB sound reduction. Thermal movement: zinc expands 22 mm per 10 m per 100°C temperature change — joints must accommodate this (standing seams and sliding clips allow thermal movement without buckling). Installed cost: $40-80/m² for zinc cladding (vs. $25-50/m² for painted steel, $60-120/m² for copper, $80-150/m² for stainless steel).

## Zinc Anodes for Cathodic Protection

**Sacrificial anodes**: Zinc anodes protect buried steel pipelines, ship hulls, offshore platforms, and underground storage tanks from corrosion. The zinc anode is electrically connected to the steel structure and buried in the same electrolyte (soil or seawater). Because zinc is more electrochemically active than steel (Zn²⁺/Zn = -0.76 V vs. Fe²⁺/Fe = -0.44 V SHE), the zinc corrodes preferentially, supplying protective current to the steel surface. In seawater: zinc anode output current ~12 mA/m² of exposed steel surface at a driving potential of ~0.25V. Anode consumption rate: 10-12 kg/A-year (Faraday's law: 1 kg of zinc supplies ~820 Ah of protective current). For a 50 m buried steel pipeline requiring 50 mA of protection: annual zinc consumption = 50 mA × 10 kg/A-year × 1 year = 0.5 kg/year. A 15 kg zinc anode provides 30 years of protection.

**Anode composition**: MIL-SPEC zinc anodes (MIL-A-18001): Zn + 0.1-0.5% Al + 0.005-0.05% Cd + 0.001-0.005% Ti. Aluminum prevents passivation (pure zinc develops an insulating ZnO/Zn(OH)₂ film in some soils, reducing current output). Cadmium (now being phased out for environmental reasons) improves uniform corrosion (prevents intergranular attack). Zinc anode casting: pour molten zinc (450-480°C) into steel or cast iron molds, insert a steel core rod (for structural attachment) during casting. Anode sizes: 10-100 kg for pipeline anodes, 5-50 kg for hull anodes, 0.5-5 kg for tank anodes. Backfill: anodes buried in soil are packed in a chemical backfill (75% gypsum CaSO₄·2H₂O + 20% bentonite clay + 5% Na₂SO₄) to maintain low resistivity contact with the surrounding soil (<5 Ω·m).

## Zinc in Coinage

**Zinc in coins**: Many modern coins use zinc as a core material (cheaper than copper or nickel). US cent (penny) since 1982: zinc core (97.5% Zn, 2.5% Cu electroplated shell) — weight 2.5 g, diameter 19.05 mm. Pre-1982 cents were 95% Cu, 5% Zn (weight 3.11 g). The switch saved ~$30 million/year in copper costs at 1982 metal prices. Euro 1 and 2 coins: "Nordic Gold" alloy (Cu 89%, Al 5%, Zn 5%, Sn 1%) — the zinc improves golden color and tarnish resistance. Canadian 5-cent (nickel): pure nickel plating over steel core (1982-1999); since 2000, cupro-nickel plating over steel, with some issues using zinc in the alloy. Zinc coins are resistant to corrosion in normal handling (perspiration pH 4-7) but dissolve in strong acids or alkalis. Vending machine compatibility: zinc coins have the correct electrical conductivity (27% IACS for pure Zn) and magnetic signature (non-magnetic) to pass coin validators.

## Global Zinc Supply Chain

**Mine production**: Global zinc mine production: ~12-13 million tonnes Zn content per year (2023). Top producing countries: China (35%), Peru (12%), Australia (10%), India (7%), USA (5%), Mexico (5%). Major mines: Red Dog (Alaska, USA, 500,000 t/year Zn), Rampura Agucha (India, 600,000 t/year), Antamina (Peru, 350,000 t/year), McArthur River (Australia, 280,000 t/year). Mine life: 10-30 years for major deposits. Depletion rate: ~5% of reserves consumed per year — sufficient known reserves for ~40-50 years at current production rates. Exploration: zinc deposits are typically found alongside lead and silver (polymetallic VHMS or SEDEX deposits) — exploration for zinc also discovers lead, silver, copper, and gold.

**Smelter production**: RLE (roast-leach-electrowin) plants dominate modern zinc production. Largest plants: Korea Zinc (Onsan, South Korea, 600,000 t/year), Nyrstar (Budel, Netherlands, 280,000 t/year), Hindustan Zinc (India, 800,000 t/year total across multiple sites), Glencore (multiple sites globally, 1.1 million t/year total). Energy intensity: 3.0-3.5 kWh/kg Zn for electrowinning + 1.0-2.0 kWh/kg for roasting and auxiliary processes = 4.0-5.5 kWh/kg total. At $0.05-0.10/kWh electricity cost, energy represents 15-30% of total production cost. Total production cost: $1,800-2,500/t Zn (varies with electricity price, ore grade, and byproduct credits for sulfuric acid and cadmium).

## Zinc in Rubber Vulcanization

**ZnO as vulcanization activator**: Zinc oxide is used at 3-8 phr (parts per hundred rubber) in virtually all sulfur-vulcanized rubber compounds (tires, hoses, belts, seals, shoe soles). ZnO reacts with stearic acid (1-3 phr) to form zinc stearate in situ, which solubilizes the sulfur-based accelerator (e.g., MBTS, TMTD, CBS) and dramatically increases the vulcanization rate. Without ZnO, sulfur vulcanization of natural rubber at 150°C takes 60-120 minutes to reach 90% cure; with 5 phr ZnO + 2 phr stearic acid + 1 phr accelerator, cure time drops to 5-15 minutes. This is economically essential — a tire press cycle of 10-20 minutes per tire depends on rapid vulcanization. Alternative activators (MgO, CaO) are 3-10× slower. Global ZnO consumption for rubber: ~500,000 tonnes/year (30-35% of total ZnO production). Environmental concern: ZnO is toxic to aquatic organisms at low concentrations (EC₅₀ for Daphnia magna: 60-160 μg/L). Tire wear particles containing ZnO wash into waterways — estimated 10,000-40,000 tonnes of Zn released annually from tire wear globally. Research into reduced-ZnO and ZnO-free rubber compounds is ongoing (MgO-based alternatives show promise but reduce cure rate by 30-50%).

## Zinc Dust in Corrosion-Resistant Primers

**Zinc-rich primers** (expanded detail): Two-component epoxy zinc-rich primer consists of zinc dust (85-93% by weight in the dry film) dispersed in an epoxy resin binder (Epon 828 or equivalent bisphenol-A epoxy, 5-10% by weight) cured with a polyamide or amine hardener. The key requirement: zinc particle loading must exceed the critical pigment volume concentration (CPVC, typically 62-67% by volume) so that zinc particles are in direct electrical contact with each other and with the steel substrate. Below CPVC, binder fills the gaps between particles and electrical contact is broken — the cathodic protection mechanism fails and the coating provides only barrier protection (inferior). Film thickness: 50-100 μm dry. Applied by airless spray (1500-2500 psi, 0.015-0.021" tip) in a single coat. Overcoat with an epoxy intermediate coat (100-200 μm) and polyurethane topcoat (50-75 μm) for appearance and UV resistance. Total system dry film thickness: 200-375 μm. Service life in C5-M marine environment (ISO 12944): 15-25 years to first maintenance. Zinc consumption rate: ~5-15 μm/year of the zinc-rich layer (the zinc slowly corrodes to protect the steel — the primer is a consumable coating).

## Selection Guide

**Decision criteria — choosing zinc production methods**:
- Use **electrolytic (RLE) route** for primary zinc from sulfide concentrates — 95%+ of world production, 99.995% SHG purity, 3.0-3.5 kWh/kg, requires H₂SO₄ leaching
- Use **Imperial Smelting Furnace (ISF)** for simultaneous zinc and lead from mixed sulfide ores — lower zinc purity (98.5-99.5%), blast furnace technology, no electricity for electrolysis
- Use **New Jersey Zinc vertical retort** for thermal zinc production — batch/continuous distillation, 99.9% purity, higher energy than RLE
- Use **recycling/remelting** for secondary zinc — 65-75% energy savings vs. primary, dominant for die-casting alloys and zinc dust production

**Implementation steps for zinc production**:
1. Identify ore type and grade: sphalerite (ZnS) at 3-12% Zn requires crushing, grinding, and flotation to 50-60% concentrate
2. Choose production route: electrolytic if electricity is available at industrial rates; ISF if coke is available but electricity is limited
3. Establish flotation capability: CuSO₄ activator, xanthate collector, lime pH modifier for ZnS/PbS separation
4. Set up roaster for sulfide concentrate: fluidized bed at 900-1000°C produces ZnO calcine + SO₂ gas for sulfuric acid co-production
5. For electrolytic route: install leaching tanks (H₂SO₄), purification stages (Cu cementation, As/Sb purification), electrowinning cells (Al cathodes, Pb-Ag anodes)
6. Add casting facility: 450-500°C for SHG zinc ingots (99.995%), or alloying furnaces for Zamak die-casting alloys

**Zinc production route trade-offs**:

| Route | Purity | Energy | Capital | Co-products | Feedstock | Best For |
|---|---|---|---|---|---|---|
| Electrolytic (RLE) | 99.995% SHG | 3.0-3.5 kWh/kg | High | H₂SO₄ (1.5-2 t/t Zn) | Sulfide concentrate | Primary zinc, high purity |
| Imperial Smelting | 98.5-99.5% | 20-25 GJ/t | Very High | Lead bullion | Mixed Pb-Zn sulfides | Combined Pb-Zn production |
| Vertical retort | 99.9% | 15-20 GJ/t | High | None | Roasted ZnO | Thermal route (no electrolysis) |
| Recycling/remelt | 95-99% | 5-10 GJ/t | Low | None | Scrap, dross | Secondary zinc production |

## See Also

- [Copper & Bronze](copper-bronze.md) — brass production (Cu-Zn alloy), the most important zinc alloy
- [Iron & Steel](iron-steel.md) — galvanizing steel for corrosion protection
- [Acids and Bases](../chemistry/acids-bases.md) — sulfuric acid co-produced from roaster SO₂ gas
- [Electrolysis](../chemistry/electrolysis.md) — zinc electrowinning technology
- [Energy Storage](../energy/storage.md) — zinc-air and zinc-carbon batteries
- [Die Casting](./casting.md) — zinc alloy (Zamak) die-casting processes
- [Refractories](../chemistry/refractories.md) — furnace linings for zinc distillation retorts
- [Mining: Extraction](../mining/extraction.md) — sphalerite ore mining
- [Mining: Processing](../mining/processing.md) — ore beneficiation and flotation
- [Machine Tools: Machining](../machine-tools/machining.md) — machining free-cutting brass
- [Polymers: Rubber](../polymers/rubber.md) — zinc oxide as vulcanization activator
- [Semiconductor: Basic Devices](../silicon/basic-devices.md) — CZTS solar cells and ZnO transparent conductors
- [Food Processing: Canning](../food-processing/canning.md) — galvanized steel for food preservation equipment



*Part of the [Bootciv Tech Tree](../index.md) • [Metals](./index.md) • [All Domains](../index.md)*
