Repository: egofree/TechTree

# From Stone to Silicon: Civilization Bootstrap Tech Tree

A structured, visual guide to bootstrapping modern industrial civilization, starting from stone-age materials and reaching high-end semiconductors (GPUs) and solar cells.

This project documents the complete dependency chain from fire and stone tools through metallurgy, machine tools, chemistry, and silicon fabrication to advanced integrated circuits. It includes parallel "side quest" tracks for the supporting infrastructure that makes long-term technological development sustainable across generations.

## Stats

| Metric | Count |
|--------|-------|
| Technology domains | 50 |
| Capability nodes | 415 |
| Dependency edges | 1,663 |
| Content articles | 973 |
| Mermaid diagrams | 66 |
| D2 diagrams | 66 |
| Glossary terms | 11,966 |

## Tech Tree Overview

```mermaid
%%{init: {"flowchart": {"defaultRenderer": "elk", "htmlLabels": true}}}%%
graph TB
    foundations["Foundations"]

    subgraph core_path ["Core Path — Stone to GPU"]
        metals["Metals"]
        mining["Mining"]
        energy["Energy"]
        machine-tools["Machine Tools"]
        chemistry["Chemistry"]
        silicon["Silicon"]
        photolithography["Photolithography"]
        electronics["Electronics"]
        computing["Computing"]
        vlsi-scaling["VLSI Scaling"]
        software-bootstrapping["Software Bootstrapping"]
    end

    subgraph materials ["Materials"]
        ceramics["Ceramics"]
        glass["Glass"]
        polymers["Polymers"]
        textiles["Textiles"]
        petroleum["Petroleum"]
        animals["Animals"]
        plants["Plants"]
    end

    subgraph process_precision ["Process &amp; Precision"]
        vacuum["Vacuum"]
        cryogenics["Cryogenics"]
        cleanrooms["Cleanrooms"]
        ultra-pure["Ultra-Pure Materials"]
        precision-motion["Precision Motion"]
        optics["Optics"]
        measurement["Measurement"]
        quality-control["Quality Control"]
        electrochemistry["Electrochemistry"]
    end

    subgraph infra_safety ["Infrastructure &amp; Safety"]
        construction["Construction"]
        gas-handling["Gas Handling"]
        water["Water"]
        health["Health"]
        ehs["EHS"]
        automation["Automation"]
        mathematics["Mathematics"]
        knowledge["Knowledge"]
        economics-organization["Economics &amp; Organization"]
    end

    subgraph transport_comm ["Transport &amp; Communication"]
        transport["Transport"]
        marine["Marine"]
        telecom["Telecom"]
    end

    subgraph civilization ["Civilization Sustaining"]
        agriculture["Agriculture"]
        food-processing["Food Processing"]
        defense["Defense"]
    end

    subgraph space_tech ["Space Technology"]
        aerospace["Aerospace"]
        launch-vehicles["Launch Vehicles"]
        space-propulsion["Space Propulsion"]
        spacecraft-systems["Spacecraft Systems"]
        human-spaceflight["Human Spaceflight"]
        space-ground-ops["Space Ground Ops"]
        space-resources["Space Resources"]
    end

    foundations --> metals
    foundations --> mining
    metals --> machine-tools
    machine-tools --> chemistry
    chemistry --> silicon
    silicon --> photolithography
    photolithography --> electronics
    electronics --> computing
    computing --> vlsi-scaling
    computing --> software-bootstrapping
    mining --> metals
    energy --> silicon
    energy --> machine-tools
    energy --> chemistry
    ceramics --> metals
    glass --> optics
    optics --> photolithography
    cleanrooms --> photolithography
    precision-motion --> photolithography
    vacuum --> electronics
    ultra-pure --> silicon
    petroleum --> energy
    measurement --> quality-control
    gas-handling --> chemistry
    agriculture --> food-processing
    metals --> launch-vehicles
    electronics --> spacecraft-systems
    energy --> space-propulsion
    aerospace --> launch-vehicles
    launch-vehicles --> spacecraft-systems
    launch-vehicles --> human-spaceflight
    space-propulsion --> spacecraft-systems
    spacecraft-systems --> human-spaceflight
    spacecraft-systems --> space-ground-ops
    human-spaceflight --> space-resources

    classDef foundationsStyle fill:#e1bee7,stroke:#7b1fa2,stroke-width:3px
    classDef corePathStyle fill:#e3f2fd,stroke:#1976d2,stroke-width:2px
    classDef materialsStyle fill:#efebe9,stroke:#5d4037,stroke-width:2px
    classDef processStyle fill:#fff3e0,stroke:#f57c00,stroke-width:2px
    classDef infraStyle fill:#f5f5f5,stroke:#616161,stroke-width:2px
    classDef transportStyle fill:#e0f2f1,stroke:#00796b,stroke-width:2px
    classDef civilizationStyle fill:#e8f5e9,stroke:#388e3c,stroke-width:2px
    classDef spaceStyle fill:#e8eaf6,stroke:#283593,stroke-width:2px

    class foundations foundationsStyle
    class metals,mining,energy,machine-tools,chemistry,silicon,photolithography,electronics,computing,vlsi-scaling,software-bootstrapping corePathStyle

File: docs/supporting/polymer-composites.md
# Polymer Composites — Process Reference

Fiber-reinforced polymer composites combine high-strength fibers with a binding
matrix resin to produce materials stronger and lighter than either component
alone. Processes, materials, and phase dependencies for each family.

## Fiberglass (Glass Fiber Reinforced Polymer)

### Fiber Production

Raw materials: silica sand (~60%), limestone (~20%), borax (~10%), alumina,
soda ash. Batch melted at ~1400°C, drawn through platinum-rhodium bushings
into filaments 5–25 µm diameter, coated with sizing (silane coupling compound
+ film former) for protection and resin adhesion.
- **E-glass** (electrical): alumino-borosilicate, most common, cheaper
- **S-glass** (structural): magnesia-alumina-silicate, ~30% higher tensile
  strength, higher melt temperature
Forms: continuous roving, chopped strand mat (25–50 mm random fibers),
woven fabric (plain, twill, satin weave).

### Matrix Resins

| Resin | Cure | Notes |
|---|---|---|
| Polyester | Room temp, MEKP catalyst | Cheapest, most common |
| Epoxy | Room temp to 80°C, amine hardener | Higher strength, lower shrinkage |
| Vinyl ester | Room temp, MEKP | Best chemical/corrosion resistance |

### Layup and Molding Processes

**Hand layup.** Dry fiber over open mold, resin by brush/roller. Simple, low
capital cost. Phase 5 achievable.
**Spray-up.** Chopped fiber + catalyzed resin sprayed from gun onto open mold.
Faster but lower fiber content. Phase 5 achievable.
**Vacuum bagging.** Part covered with bagging film, evacuated with vacuum pump.
Consolidates laminate, removes air, improves fiber-to-resin ratio. Phase 6.
**Resin transfer molding (RTM).** Dry preform in closed two-part mold, resin
injected under pressure. Better surface finish, higher repeatability.

### Curing

Polyester/vinyl ester cure at room temp with MEKP (gel 20–60 min). Epoxy may
need 50–80°C for full crosslinking. Post-cure heat (up to 80°C) improves
properties across all systems.

### Applications

Storage tanks, chemical-resistant piping, boat hulls, architectural panels,
electrical enclosures, corrosion-resistant housings, vehicle body panels.

## Carbon Fiber (Phase 7+ Aspiration)

Requires sustained advanced petrochemical industry (PAN from acrylonitrile),
controlled-atmosphere furnaces at 1500°C+ under inert gas, multi-hour thermal
process control. Well beyond Phase 5–6.

### PAN Precursor Route (Primary)

Polyacrylonitrile from acrylonitrile, wet- or dry-spun into precursor fibers.
Stabilization: 200–300°C in air, several hours. Carbonization: 1000–1500°C
in N₂, drives off non-carbon atoms. Optional graphitization: 2500–3000°C.
Surface treatment and sizing applied before winding.

### Pitch Precursor Route

Petroleum/coal tar pitch melt-spun, stabilized and carbonized. Lower cost,
less common for high-performance grades.

### Properties and Applications

5x stronger than steel at roughly 1/4 the weight. Excellent fatigue resistance.
Applications: aerospace frames, lightweight structural components, sporting
goods, robotic limbs.

## Aramid Fiber / Kevlar (Phase 7+ Aspiration)

Requires exotic aromatic monomers (paraphenylene diamine, terephthaloyl
chloride) from multi-step organic synthesis, plus NMP/CaCl₂ solvent recovery.
Well beyond Phase 5–6 chemical capabilities.

### Process

Low-temperature solution polycondensation of paraphenylene diamine with
terephthaloyl chloride in NMP/CaCl₂. Liquid-crystalline solution wet-spun
through spinneret. Fibers drawn, washed, thermally annealed under tension to
develop crystalline orientation.

### Properties and Applications

Very high tensile strength-to-weight ratio. Outstanding impact and abrasion
resistance. Flame resistant (chars above 400°C, does not melt). Low density.
Applications: ballistic panels, high-strength cordage, fire-resistant garments,
structural reinforcement in hybrid composites.

## Composite Manufacturing Techniques

| Technique | Phase | Equipment | Best For |
|---|---|---|---|
| Hand layup | 5 | Brushes, rollers, open mold | Low-volume, large parts |
| Spray-up | 5 | Chopper gun, open mold | Medium-area, moderate volume |
| Vacuum bagging | 6 | Vacuum pump, bagging film | Improved quality over hand layup |
| Filament winding | 6 | Winding machine, mandrel | Cylinders, pressure vessels |
| Pultrusion | 6–7 | Heated die, puller, creels | Constant cross-section profiles |
| Compression molding | 6–7 | Matched metal molds, press | Higher volume, tight tolerances |
| RTM | 6 | Closed mold, injection pump | Two-sided finish, medium volume |

## Key Milestones

1. **Phase 5**: E-glass production (furnace + platinum bushings). Hand layup
   and spray-up with polyester resin. Basic fiberglass tanks, panels,
   enclosures.
2. **Phase 5–6**: S-glass production. Epoxy and vinyl ester resins. Vacuum
   bagging for improved laminate quality.
3. **Phase 6**: Filament winding for cylinders. RTM for repeatability.
   Pultrusion for profiles.
4. **Phase 7+**: Carbon fiber (PAN or pitch route). Aramid/Kevlar. Compression
   molding at scale. Hybrid composites combining fiber types.

File: docs/supporting/polymer-elastomers.md
# Polymer Elastomers

Process-level reference for elastomer materials in the tech tree. Covers natural rubber, synthetic rubbers, silicone elastomers, and the equipment needed to compound and cure them.

[← SQ 14: Polymers & Composites](../side-quests/sq-14-polymers-composites.md)

## Precursors

All elastomers need vulcanization chemistry (sulfur or peroxide crosslinkers) and reinforcing fillers. Natural rubber comes from latex-bearing plants. Synthetic rubbers and silicones need petrochemical or chlorosilane feedstocks from [SQ 12](../side-quests/sq-12-petrochemicals.md).

### Natural Rubber

**Source**: Latex from *Hevea brasiliensis* (tropical), guayule shrub or Russian dandelion (temperate alternatives).

**Process**:
1. **Latex collection** — tapped from living trees or crushed from guayule/dandelion roots; 30-40% rubber hydrocarbon in latex emulsion
2. **Coagulation** — add dilute acetic or formic acid to break the emulsion; separate the rubber crumb
3. **Washing and drying** — remove residual acid and proteins; sheet or crepe form
4. **Mastication** — pass through two-roll mill or internal mixer to soften and reduce molecular weight; mechanical shearing at 40-80°C
5. **Compounding** — blend on mill or in Banbury mixer with:
   - Sulfur (1.5-3 phr) — crosslinking agent
   - Accelerators (e.g., mercaptobenzothiazole, 0.5-1.5 phr)
   - Zinc oxide (3-5 phr) — activator
   - Stearic acid (1-2 phr) — co-activator
   - Carbon black (20-50 phr) — reinforcement
   - Antioxidants (1-2 phr)
6. **Vulcanization** — compression molding or steam autoclave at **140-180°C**, **5-30 minutes** depending on thickness and accelerator system. Steam pressure 3-10 bar in autoclave mode.

**Cured properties**: Tensile strength 17-28 MPa, elongation at break 400-650%, good resilience and tear strength.

**Applications**: Tires, drive belts, seals, gaskets, electrical insulation, vibration dampers, hoses.

### Synthetic Rubber — Nitrile (NBR)

**Precursors**: Butadiene + acrylonitrile (both from [SQ 12](../side-quests/sq-12-petrochemicals.md) cracking and ammoxidation).

**Process**:
1. **Emulsion polymerization** — monomers emulsified in water with surfactant, free-radical initiator (persulfate or peroxide). Reaction at **30-50°C** (cold NBR for better properties) or up to 80°C (hot NBR). Polymerization time 6-12 hours.
2. **Short-stopping** — add terminating agent at ~70-80% conversion to control molecular weight
3. **Coagulation** — salt/acid addition to break emulsion; rubber crumb separated, washed, dried
4. **Compounding and vulcanization** — similar sulfur cure system to natural rubber; 150-180°C, 5-20 min

**Properties**: Oil and fuel resistance increases with acrylonitrile content (18-50%). Medium acrylonitrile grades (28-34%) balance oil resistance with low-temperature flexibility.

**Applications**: Fuel hoses, O-rings, oil seals, gaskets, gloves, hydraulic tubing.

### Silicone Elastomers

**Precursors**: Dimethyl dichlorosilane → hydrolysis → cyclic/linear siloxanes. Chlorosilane route ties to Phase 5 chloride chemistry and [SQ 12](../side-quests/sq-12-petrochemicals.md) silicon metal production.

**Process**:
1. **Base polymer** — polydimethylsiloxane (PDMS) gum, high molecular weight (300k-600k g/mol)
2. **Crosslinking methods**:
   - **Peroxide cure**: Mix PDMS with organic peroxide (dicumyl peroxide, benzoyl peroxide). Cure at **150-175°C**, 5-15 min. Peroxide decomposes to form free radicals that crosslink methyl groups.
   - **Platinum-catalyzed addition cure**: Vinyl-functional PDMS + Si-H crosslinker + Pt catalyst. Cures at **100-150°C** (or room temperature for RTV grades). Cleaner cure, no peroxide decomposition byproducts.
3. **Filler reinforcement** — fumed silica (10-40 phr) for mechanical strength; extends to 6-10 MPa tensile strength

**Properties**: Service temperature **-60 to 250°C**, excellent electrical insulation, good chemical inertness, low toxicity.

**Applications**: High-temperature seals and gaskets, medical tubing, mold-making compounds, electronic potting and encapsulation, food-grade tubing.

### Neoprene (Polychloroprene)

**Precursors**: Chloroprene monomer. Two routes: (a) acetylene + HCl (older route), or (b) butadiene + Cl₂ followed by dehydrochlorination (modern route, requires [SQ 12](../side-quests/sq-12-petrochemicals.md) butadiene).

**Process**:
1. **Monomer production** — butadiene chlorination at ~250°C, then caustic treatment to eliminate HCl and yield chloroprene
2. **Emulsion polymerization** — chloroprene in aqueous emulsion with free-radical initiator at **40-50°C**, 2-8 hours. Sulfur-modified grades use sulfur co-monomer for better processing.
3. **Compounding** — metal oxide cure system (zinc oxide + magnesium oxide, no sulfur needed); carbon black or silica reinforcement
4. **Vulcanization** — **150-180°C**, 5-20 min in compression mold or autoclave

**Properties**: Moderate oil and chemical resistance, good weather and ozone resistance, flame retardant (self-extinguishing due to chlorine content). Tensile strength 10-25 MPa.

**Applications**: Wetsuits, wire and cable insulation, conveyor belts, adhesive formulations, gaskets, industrial hoses.

### Elastomer Processing Equipment

| Equipment | Function | Phase Available | Notes |
|-----------|----------|-----------------|-------|
| Two-roll mill | Compounding, sheet formation, mastication | Phase 3 | Cast iron or steel rolls, adjustable gap, friction ratio 1:1.2 to 1:3 |
| Banbury internal mixer | High-shear batch compounding | Phase 3+ | Faster than open mill, enclosed chamber with rotors |
| Calender | Continuous sheet formation to controlled thickness | Phase 3+ | 3-4 roll configurations, 0.1-5 mm thickness range |
| Compression molding press | Vulcanization of shaped parts | Phase 3+ | Hydraulic or mechanical, heated platens, 50-200 ton capacity |
| Steam autoclave | Batch vulcanization of extruded or wrapped goods | Phase 4 | Steam at 3-10 bar, temperature control ±2°C |
| Extruder (rubber) | Continuous profiles (hoses, tubing, weatherstrip) | Phase 3+ | Cold-feed or hot-feed screw design, downstream vulcanization |
| Autoclave/RTV chamber | Silicone curing (addition-cure grades) | Phase 5 | Temperature-controlled oven, optional vacuum degassing |

Phase dependencies: Mills, calenders, and presses rely on Phase 3 cast iron and machining capability. Steam autoclaves require Phase 4 boiler and steam systems. Silicone processing needs Phase 5 chlorosilane chemistry.

### Key Milestones

- [ ] **Phase 4**: Natural rubber vulcanization (latex collection → sulfur cure → gaskets, belts, seals)
- [ ] **Phase 4**: Two-roll mill and compression press operational for rubber compounding
- [ ] **Phase 5**: Nitrile rubber (NBR) production once butadiene and acrylonitrile feedstocks available from SQ 12
- [ ] **Phase 5**: Neoprene production once chloroprene monomer route is established
- [ ] **Phase 5**: Calender and extruder operational for continuous rubber sheet and profiles
- [ ] **Phase 5**: Silicone elastomer production via peroxide cure once chlorosilane chemistry is online
- [ ] **Phase 6+**: Platinum-catalyzed silicone (addition cure) for precision medical and electronic-grade parts
- [ ] **Phase 7+**: Fluoroelastomers for aggressive chemical environments (semiconductor fab seals, plasma equipment)

[← SQ 14: Polymers & Composites](../side-quests/sq-14-polymers-composites.md)

File: docs/supporting/polymer-thermoplastics.md
# Thermoplastic Polymers

Process-level reference for thermoplastics relevant to the tech tree. Covers synthesis routes, processing conditions, properties, and key applications. Feedstocks come from [SQ 12](../side-quests/sq-12-petrochemicals.md); polymerization reactors and extruders rely on Phase 3 machine tools.

## Polymer Processes

### Polyethylene (PE)

Ethylene gas polymerization. Two industrial routes with very different conditions:

**LDPE** (low-density): High-pressure free radical process. 1000-3000 atm, 100-300°C, peroxide initiator (e.g., benzoyl peroxide). Tubular or autoclave reactor. Branched chain structure gives flexible, transparent material.

**HDPE** (high-density): Low-pressure Ziegler-Natta process. 1-20 atm, 50-80°C, TiCl₄/AlEt₃ catalyst system. Linear chain structure yields stiffer, stronger material with higher crystallinity.

Properties: chemically resistant, easy processing, inexpensive, good electrical insulator. Applications: containers, piping, cable insulation, moisture barriers, blown film, geomembranes.

### Polyvinyl Chloride (PVC)

Monomer route: ethylene + Cl₂ → 1,2-dichloroethane (EDC) → thermal pyrolysis at 450-550°C → vinyl chloride monomer (VCM) + HCl byproduct.

Polymerization: suspension process. Water continuous phase, 40-70°C, peroxide initiator (e.g., lauroyl peroxide). PVC powder recovered by centrifugation and drying.

- **Rigid PVC** (uPVC): no plasticizer. Pipes, fittings, valves, chemical-resistant ductwork.
- **Flexible PVC**: add plasticizers (DOP, DINP at 20-50 phr) for tubing, wire insulation, flooring, sheet goods.

Note: VCM is a confirmed human carcinogen. Monomer handling requires closed systems, leak detection, and exposure monitoring. Residual VCM in finished product must meet regulatory limits.

### Nylon (Polyamide)

**Nylon 6,6**: adipic acid + hexamethylenediamine → nylon salt (pH-controlled aqueous solution) → melt condensation polymerization in autoclave at 250-280°C. Vacuum applied in later stages to drive off water and push molecular weight up.

**Nylon 6**: caprolactam ring-opening polymerization at ~260°C, water-initiated. Simpler single-monomer route but slightly different property profile.

Properties: high tensile strength, low coefficient of friction, excellent abrasion resistance, moderate moisture absorption (affects dimensions). Applications: bearings, gears, fibers (rope, textile, tire cord), fasteners, monofilament, engineering components.

### Polystyrene (PS)

Styrene polymerization via free radical mechanism. 80-120°C, bulk or suspension process. Peroxide or thermal self-initiation.

- **Crystal PS**: transparent, rigid, brittle. Good optical clarity and dimensional stability. Disposable labware, optical components, packaging.
- **Expanded PS (EPS)**: impregnate PS beads with pentane blowing agent (3-8%), then steam expansion at ~100°C in closed molds. Lightweight insulation foam. Packaging, insulation board, disposable food containers.

### PTFE (Teflon)

Precursor chain (requires careful temperature control at each stage):

1. Chloroform + HF (antimony pentafluoride catalyst) → chlorodifluoromethane (R-22)
2. R-22 pyrolysis at 650-700°C → tetrafluoroethylene (TFE) + byproduct HCl. This pyrolysis is not trivial: temperature must be tightly controlled to minimize hexafluoropropylene and perfluoroisobutylene byproducts, the latter being extremely toxic.

TFE polymerization: aqueous dispersion or granular process, 20-80°C, persulfate initiator (ammonium persulfate). High molecular weight achieved rapidly.

PTFE does not melt-flow like other thermoplastics. It must be **sintered** above its melting point (~380°C, well above most thermoplastics) in a controlled cycle, or paste-extruded with a lubricant carrier that is later evaporated off.

Properties: chemically inert (resists nearly all solvents, acids, and bases), very low coefficient of friction, service temperature range -200 to +260°C, excellent dielectric. Applications: chemically inert seals and gaskets, non-stick surfaces, wire insulation, bearing surfaces, diaphragm pump membranes.

### Name-Only Mentions

- **Polycarbonate**: bisphenol-A + phosgene interfacial condensation; impact-resistant windows, optical discs
- **ABS**: acrylonitrile + butadiene + styrene terpolymer; injection-molded housings, enclosures, pipe fittings
- **Acrylic (PMMA)**: methyl methacrylate bulk or suspension polymerization; transparent windows, optical components, light guides

## Key Milestones

- [ ] **Phase 5**: LDPE production via high-pressure autoclave (requires pressure vessel capability)
- [ ] **Phase 5**: Suspension PVC from ethylene/chlorine feedstocks (ties to chlorine plant from Phase 5 chemistry)
- [ ] **Phase 5**: Crystal PS from styrene monomer (simplest thermoplastic to start with)
- [ ] **Phase 5**: Nylon 6,6 condensation polymerization (requires vacuum-capable autoclave)
- [ ] **Phase 5**: HDPE via Ziegler-Natta catalyst (requires TiCl₄ from Phase 5 chlorosilane chemistry)
- [ ] **Phase 5**: PTFE precursor chain (R-22 from chloroform + HF; HF available from Phase 5 fluorspar processing)
- [ ] **Phase 6**: PTFE sintering at 380°C (requires furnace control beyond typical polymer processing)
- [ ] **Phase 6+**: EPS foam production (requires pentane recovery and steam molding)

File: docs/supporting/polymer-thermosets.md
# Thermosetting Polymers

Process-level reference for thermosetting polymers in the tech tree. Thermosets cross-link irreversibly during cure; they cannot be remelted or reformed. This makes them dimensionally stable, heat-resistant, and chemically durable. Feedstocks come from [SQ 12](../side-quests/sq-12-petrochemicals.md).

## Materials and Processes

### Phenol-Formaldehyde (Bakelite)

First synthetic plastic (commercialized 1909). Phenol + formaldehyde condensation polymerization, two distinct routes:

**Novolac route** — acid catalyst (HCl or oxalic acid), excess phenol. Produces a thermoplastic prepolymer that remains uncured until mixed with hexamethylenetetramine (hexamine) hardener and heated. Two-step process: synthesize resin, then blend with filler and cure.

**Resole route** — base catalyst (NaOH or ammonia), excess formaldehyde. Self-curing prepolymer; continued heating drives cross-linking without added hardener.

- Process conditions: 80–150°C initial condensation reaction; 150–200°C compression molding with fillers (wood flour, mineral fillers, cotton flock)
- Pressure: 15–30 MPa in compression press
- Properties: hard, rigid, excellent electrical insulator, heat-resistant to ~200°C, chemically inert to most solvents
- Applications: electrical insulators, switchgear components, distributor caps, molded fittings, early plastic goods
- Note: novolac resins are also the basis for positive-tone photoresist binders in [Phase 8](../core-tech-tree/phase-08-photolithography.md)

### Epoxy Resins

Bisphenol-A + epichlorohydrin yields diglycidyl ether of bisphenol-A (DGEBA), the workhorse epoxy prepolymer. Cured with hardeners in a two-part formulation:

- **Amine hardeners** (DETA, TETA): room temperature to 80°C cure, fast pot life
- **Anhydride hardeners**: 100–150°C cure, better electrical properties, longer pot life

Process conditions vary by application:

- Structural adhesive: mix resin/hardener, apply at room temp, post-cure 60–80°C
- Composite matrix: vacuum bag layup, cure 80–120°C under vacuum
- Potting and encapsulation: pour or transfer mold, cure 80–150°C

Properties: high adhesive strength, excellent chemical resistance, low shrinkage on cure (<2%), good electrical insulation.

Applications: die attach adhesive ([SQ 06](../side-quests/sq-06-gases-packaging-testing.md)), IC encapsulation, composite matrix resin, structural adhesive, PCB substrate bonding, protective coatings.

### Phenolic Laminates (FR-4 / G-10)

Phenolic or epoxy resin impregnated into paper (phenolic grades) or woven glass fabric (epoxy grades), then layered and hot-pressed.

- **G-10**: epoxy-glass laminate, non-flame-retardant grade
- **FR-4**: brominated epoxy-glass laminate with flame retardancy (UL 94 V-0)

Process: stack resin-impregnated fabric sheets (prepreg), press at 150–170°C under 3–7 MPa for 60–90 minutes. Cool under pressure to prevent warpage.

Properties: excellent electrical insulation, dimensional stability, moisture resistance, flame resistance (FR-4), mechanical strength.

Applications: **PCB substrates** (critical dependency for [Phase 8](../core-tech-tree/phase-08-photolithography.md) semiconductor path), electrical panels, terminal boards, brake linings, bearing retainers, structural insulating panels.

### Unsaturated Polyester Resin

Propylene glycol + maleic anhydride (unsaturated dibasic acid) + phthalic anhydride (saturated modifier) condensed into a low-molecular-weight polyester prepolymer. Dissolved in styrene monomer (~30–40% by weight) as reactive diluent.

Cure mechanism: free-radical polymerization initiated by MEKP (methyl ethyl ketone peroxide) catalyst, typically with cobalt naphthenate accelerator. Room-temperature cure is standard.

- Process: apply gel coat to mold surface, then hand layup of glass fiber mat + resin, roll out air, cure at ambient temperature (20–30°C, 30–60 min gel, 24 hr full cure)
- Elevated temperature post-cure (60–80°C) improves mechanical properties
- Properties: good strength-to-weight ratio, corrosion resistant, easily molded into complex shapes
- Applications: fiberglass composite matrix (most common resin for hand layup), boat hulls, tanks, panels, corrosion-resistant equipment, structural enclosures

### Polyurethane / Polyurea

Isocyanate chemistry is the foundation. Diisocyanates (TDI: toluene diisocyanate, or MDI: methylene diphenyl diisocyanate) react with:

- **Polyols** → polyurethane (foams, elastomers)
- **Polyamines** → polyurea (fast-cure spray coatings)

Material forms:

- **Flexible foam**: low-density molded cushions, padding, acoustic insulation (TDI + polyether polyol, water as blowing agent, 25–40°C mold)
- **Rigid foam**: structural insulation panels, refrigeration (MDI + polyester polyol, fluorocarbon or hydrocarbon blowing agent, 30–50°C mold)
- **Elastomers**: wheels, belts, bushings, wear pads (cast or injection molded)
- **Spray coatings**: polyurea for fast-cure protective linings (reaction time <10 seconds)

**Complexity warning**: isocyanate production is non-trivial. The industrial route reacts primary amines with phosgene (COCl₂), which itself requires chlorine + carbon monoxide. Non-phosgene routes exist (thermal cleavage of urethane, or carbonylation of nitroaromatics) but are less mature. <!-- TODO: verify non-phosgene isocyanate routes for bootstrapping feasibility --> Isocyanates are also toxic and require careful handling, ventilation, and PPE.

## Key Milestones

Ordered by approximate phase availability:

- [ ] **Phase 5**: Bakelite compression molding operational (electrical insulators, molded fittings)
- [ ] **Phase 5**: Phenolic resin synthesis (novolac and resole routes)
- [ ] **Phase 5**: Urea-formaldehyde molding compounds for housings and fixtures
- [ ] **Phase 5/6**: Unsaturated polyester + fiberglass hand layup (panels, tanks, enclosures)
- [ ] **Phase 6**: Epoxy resin formulation for structural adhesives and composite matrix
- [ ] **Phase 6**: G-10 epoxy-glass laminate production (electrical insulation panels)
- [ ] **Phase 6**: Polyurethane flexible and rigid foam production
- [ ] **Phase 7**: FR-4 brominated epoxy-glass laminate for PCB substrates
- [ ] **Phase 7**: Polyurea spray coating capability
- [ ] **Phase 8**: Novolac-based photoresist resin for photolithography (same chemistry as Bakelite novolac route)
- [ ] **Phase 8**: Epoxy die attach and IC encapsulation materials qualified for fab use
